Repository: pupadhyay-web/Alumina_RI

# Alumina_RI
This repository contains raw and processed optical property data for alumina (Al₂O₃) nanoparticles, 
including the complex refractive index, 
photoacoustic spectrometry (PAS), 
and electron energy loss spectroscopy (EELS) measurements.

Alumina_Refractive_Index_1nm.csv
  Description: Complex refractive index (n and k) at 1 nm resolution.
  Wavelength range: 10 nm to 100,000 nm.
  Columns:
	1. Wavelength (nm)
	2. n — real part of refractive index
	3. k — imaginary part of refractive index
  4. k - 25% Interquatile value of refractive index
  5. k - 75% Interquatile value of refractive index

Alumina_Refractive_Index_PAS.csv

File: Alumina_Refractive_Index_EELS.csv (part 3 of 5)
Wavelength (nm),k_1,k_2,k_3,k_4,k_5,k_6,k_7,k_8,k_9,k_10
64.58485443759594,0.477795217613148,0.5767945851368842,0.5893672896826078,0.5833957092293152,0.4388304969310398,0.6952614849518689,0.6952614849518689,0.6952614849518689,0.6952614849518689,0.6952614849518689
64.41666471249803,0.483269524248922,0.5810939322526442,0.5862518043321687,0.5875688156301668,0.4325362544514649,0.6913905799962416,0.6913905799962416,0.6913905799962416,0.6913905799962416,0.6913905799962416
64.24934870025777,0.4830526634828925,0.5766682119255826,0.5736707877359455,0.5949207996479984,0.4359465335230769,0.694117834885946,0.694117834885946,0.694117834885946,0.694117834885946,0.694117834885946
64.08289961036074,0.4796649521964504,0.5750335795200329,0.5987579325831905,0.5862939481238334,0.43837325472918,0.6882991148096244,0.6882991148096244,0.6882991148096244,0.6882991148096244,0.6882991148096244
63.91731072247866,0.487838902422856,0.5810555114634832,0.5884156007318592,0.5899879205899473,0.4400965574630026,0.685078276666529,0.685078276666529,0.685078276666529,0.685078276666529,0.685078276666529
63.752575385565066,0.48562813589285486,0.5728942959754394,0.5902790526302494,0.5947063081615416,0.43924041175991746,0.6892321565541576,0.6892321565541576,0.6892321565541576,0.6892321565541576,0.6892321565541576
63.58868701696464,0.48605980689097394,0.5774960403001186,0.5920872611479,0.585811929399243,0.44601214729033273,0.684870006120762,0.684870006120762,0.684870006120762,0.684870006120762,0.684870006120762
63.42563910153652,0.48647804343667994,0.5761494473525691,0.5940525397048307,0.5993171242431617,0.4421933960731779,0.6870851134598249,0.6870851134598249,0.6870851134598249,0.6870851134598249,0.6870851134598249
63.2634251907909,0.48569140738881617,0.5778506486741102,0.5887227271751221,0.6028159508867229,0.44968991400711616,0.6891068553667502,0.6891068553667502,0.6891068553667502,0.6891068553667502,0.6891068553667502
63.10203890203888,0.4941826969322064,0.5793344725403602,0.5938558583006041,0.5812890821395398,0.44947155672338074,0.6808156279892849,0.6808156279892849,0.6808156279892849,0.6808156279892849,0.6808156279892849
62.94147391755533,0.49284288750703287,0.5774407136886041,0.5878473469634106,0.6073051478686943,0.45419376760319247,0.692078920887289,0.692078920887289,0.692078920887289,0.692078920887289,0.692078920887289
62.78172398375443,0.4890646586714347,0.5651626666930774,0.5866325941152579,0.5904420627058856,0.4489470910919965,0.6706000415679472,0.6706000415679472,0.6706000415679472,0.6706000415679472,0.6706000415679472
62.62278291037784,0.49243474134119153,0.5770530217930787,0.5992640181643194,0.5865898015692547,0.45557811619449706,0.6862327181598633,0.6862327181598633,0.6862327181598633,0.6862327181598633,0.6862327181598633
62.46464456969506,0.49196914559926097,0.5788393414906441,0.5866623687536753,0.5987604582531928,0.45274528948491755,0.6804340217243516,0.6804340217243516,0.6804340217243516,0.6804340217243516,0.6804340217243516
62.30730289571598,0.4945904878367503,0.5701684392344082,0.5909901691664086,0.5948889987880984,0.4523424322818184,0.6757260780914898,0.6757260780914898,0.6757260780914898,0.6757260780914898,0.6757260780914898
62.15075188341518,0.49674228045606234,0.5786079721025428,0.5958624824970433,0.5899800573532479,0.4637340899018159,0.6821114091539188,0.6821114091539188,0.6821114091539188,0.6821114091539188,0.6821114091539188
61.99498558796802,0.5034576455664408,0.575899261963912,0.5947748113388412,0.5948048718789228,0.4564106277662284,0.6691776657319238,0.6691776657319238,0.6691776657319238,0.6691776657319238,0.6691776657319238
61.83999812399811,0.49648699596238965,0.5747146640502857,0.5896279827492734,0.6053340764896924,0.4556955027303233,0.6787172736135025,0.6787172736135025,0.6787172736135025,0.6787172736135025,0.6787172736135025
61.685783664836016,0.5000227941138732,0.5813953700738441,0.5879837587004729,0.5777847810484177,0.4639340904159522,0.6614971799558633,0.6614971799558633,0.6614971799558633,0.6614971799558633,0.6614971799558633
61.53233644178916,0.502275183332764,0.5781108642867927,0.59599942673644,0.5925881014390434,0.4608913486653924,0.6747039593225479,0.6747039593225479,0.6747039593225479,0.6747039593225479,0.6747039593225479
61.379650743422445,0.49791965987068126,0.5726883934173224,0.5918778530623966,0.5985660665104977,0.46695798045687886,0.6659895944206458,0.6659895944206458,0.6659895944206458,0.6659895944206458,0.6659895944206458
61.22772091484961,0.49862480634680967,0.5752024340861476,0.5897382662804851,0.5874045670614487,0.4725726407380176,0.6557716458166075,0.6557716458166075,0.6557716458166075,0.6557716458166075,0.6557716458166075
61.076541357035175,0.5007457835324022,0.5752396529043914,0.5978704768993519,0.5892772358220371,0.46871860469166343,0.6689636186724749,0.6689636186724749,0.6689636186724749,0.6689636186724749,0.6689636186724749
60.9261065261065,0.4989590737527128,0.575307859943238,0.5975516187310265,0.5860250768062243,0.4697394688787664,0.6547580773673675,0.6547580773673675,0.6547580773673675,0.6547580773673675,0.6547580773673675
60.77641093267627,0.5037773198678294,0.5710960273723193,0.5856748527754316,0.5896240594240413,0.4766816460394169,0.6538156908518865,0.6538156908518865,0.6538156908518865,0.6538156908518865,0.6538156908518865
60.627449141174615,0.49939494794417394,0.5714570137921208,0.592227770286948,0.5913268259227332,0.4719020045870636,0.6548994847597163,0.6548994847597163,0.6548994847597163,0.6548994847597163,0.6548994847597163
60.479215769191306,0.5016952522896456,0.5678921744178361,0.5949837275954286,0.5675728241551581,0.476478747873913,0.6576840260847345,0.6576840260847345,0.6576840260847345,0.6576840260847345,0.6576840260847345
60.331705486827424,0.4984831726614041,0.5705169559077418,0.578270125534792,0.6001885092225054,0.47454132551401673,0.6444674648845833,0.6444674648845833,0.6444674648845833,0.6444674648845833,0.6444674648845833
60.18491301605656,0.5014146341685932,0.5670852770242995,0.5851137173712188,0.589161578205596,0.47227292685175376,0.6536059825178885,0.6536059825178885,0.6536059825178885,0.6536059825178885,0.6536059825178885
60.038833130095256,0.5053335132053578,0.566202192162896,0.5816060464420638,0.570313503890862,0.46967735051696463,0.6566556751862516,0.6566556751862516,0.6566556751862516,0.6566556751862516,0.6566556751862516
59.89346065278268,0.5023656788609214,0.573728514820988,0.5816051698961657,0.6005351402337663,0.4719907878226127,0.6408604273277869,0.6408604273277869,0.6408604273277869,0.6408604273277869,0.6408604273277869
59.74879045796919,0.5030232439636848,0.569452527463294,0.5874517222474457,0.5804648151104644,0.475485216586829,0.6607853624748149,0.6607853624748149,0.6607853624748149,0.6607853624748149,0.6607853624748149
59.60481746891384,0.5063704220208948,0.5588866807552595,0.5803130684858072,0.5786885217537654,0.4734708284300656,0.6388717527454569,0.6388717527454569,0.6388717527454569,0.6388717527454569,0.6388717527454569
59.46153665769049,0.5076946725541721,0.5698610700373803,0.5730022377473563,0.5806322066495726,0.4750932310054545,0.6438205065105308,0.6438205065105308,0.6438205065105308,0.6438205065105308,0.6438205065105308
59.318943044602506,0.5057298160982269,0.5645186096399396,0.5829606919121375,0.5620222229112539,0.484017403568311,0.6467557027619478,0.6467557027619478,0.6467557027619478,0.6467557027619478,0.6467557027619478
59.17703169760585,0.5006384226898499,0.5656415107271549,0.5855624420977682,0.5941670366263689,0.481634548711967,0.6340300747427075,0.6340300747427075,0.6340300747427075,0.6340300747427075,0.6340300747427075
59.03579773174044,0.5104089543747776,0.5641114380238911,0.581542501656797,0.5743467282108,0.4840646952414653,0.645061007213873,0.645061007213873,0.645061007213873,0.645061007213873,0.645061007213873
58.89523630856962,0.5070368926910475,0.5646173011559966,0.5819672621699984,0.5726740858575058,0.4800520508548059,0.6253860846193176,0.6253860846193176,0.6253860846193176,0.6253860846193176,0.6253860846193176
58.75534263562766,0.4999694540658348,0.5633857249921298,0.5790631863217114,0.5737765626182508,0.47791533460884655,0.6399152071151734,0.6399152071151734,0.6399152071151734,0.6399152071151734,0.6399152071151734
58.61611196587499,0.5097059781405531,0.5703216722381395,0.5807153717920503,0.5801935624674612,0.48289164643212934,0.6296578963023206,0.6296578963023206,0.6296578963023206,0.6296578963023206,0.6296578963023206
58.477539597161325,0.5063760621381392,0.5599953872974992,0.574582663782786,0.5658670761056934,0.4837843911253618,0.629142016831834,0.629142016831834,0.629142016831834,0.629142016831834,0.629142016831834
58.339620871696326,0.5111087622087048,0.5572787166801286,0.5794697030711622,0.5820508112434494,0.48034412896658846,0.6339822354488441,0.6339822354488441,0.6339822354488441,0.6339822354488441,0.6339822354488441
58.20235117552763,0.508995528604638,0.5651839895088345,0.5783392953720535,0.576236488567172,0.4842173623219529,0.6269936190325481,0.6269936190325481,0.6269936190325481,0.6269936190325481,0.6269936190325481
58.0657259380264,0.5090744739370885,0.5590938611376148,0.5792315227117387,0.5764657963726723,0.4921001882562533,0.6329452357386718,0.6329452357386718,0.6329452357386718,0.6329452357386718,0.6329452357386718
57.92974063137997,0.506546601285633,0.5602134185252193,0.5781803390218827,0.5802872346249696,0.48866854777314894,0.6259702047498596,0.6259702047498596,0.6259702047498596,0.6259702047498596,0.6259702047498596
57.794390770091695,0.5113435146189459,0.5617234812237487,0.5748679211460327,0.5694327226143089,0.4832624555060733,0.6310394039221279,0.6310394039221279,0.6310394039221279,0.6310394039221279,0.6310394039221279
57.65967191048775,0.5113062190148131,0.5606086534325175,0.5738906060230127,0.5782047867206724,0.4855557580868872,0.6176859339098784,0.6176859339098784,0.6176859339098784,0.6176859339098784,0.6176859339098784
57.5255796502308,0.5047570074689679,0.5611722495632054,0.5695740612098246,0.5712606325911047,0.492757750109316,0.6299879221001984,0.6299879221001984,0.6299879221001984,0.6299879221001984,0.6299879221001984
57.39210962784047,0.5134864073532999,0.558754957153947,0.5764791732413813,0.5774721007037713,0.48566542828011994,0.6230032439573037,0.6230032439573037,0.6230032439573037,0.6230032439573037,0.6230032439573037
57.25925752222047,0.5190305771946024,0.568805517140936,0.5822707425549304,0.578874382658138,0.4914110567298971,0.6239511763913872,0.6239511763913872,0.6239511763913872,0.6239511763913872,0.6239511763913872
57.127019052192246,0.509058341323129,0.5587117828844358,0.5795637392122456,0.5723222944799983,0.4920588719694896,0.6176762498833737,0.6176762498833737,0.6176762498833737,0.6176762498833737,0.6176762498833737
56.99538997603512,0.5155543044293084,0.5566374052286824,0.5752178114057789,0.5798624115450004,0.49097183680763645,0.6242726508100924,0.6242726508100924,0.6242726508100924,0.6242726508100924,0.6242726508100924
56.864366091032736,0.511409425895415,0.5638883415430042,0.5822561354582152,0.5765634317752876,0.4954598076042399,0.6139599979121054,0.6139599979121054,0.6139599979121054,0.6139599979121054,0.6139599979121054
56.73394323302579,0.5094130914164736,0.5623293703730012,0.5765405743083495,0.572935587900053,0.4972370397937623,0.6190315761843969,0.6190315761843969,0.6190315761843969,0.6190315761843969,0.6190315761843969
56.604117275970815,0.5207940157742115,0.5610727133937075,0.5756811863202465,0.5732864582493509,0.4957545385659932,0.6199597442436872,0.6199597442436872,0.6199597442436872,0.6199597442436872,0.6199597442436872
56.47488413150513,0.5216233613858086,0.5613558329407315,0.5709307993014844,0.5664843671185343,0.4982609653796875,0.6118447168268729,0.6118447168268729,0.6118447168268729,0.6118447168268729,0.6118447168268729
56.34623974851765,0.5197366002895213,0.5624391940715459,0.5766815772099908,0.5794197152909031,0.5014033176773357,0.6188878757878508,0.6188878757878508,0.6188878757878508,0.6188878757878508,0.6188878757878508
56.21818011272554,0.5213756185304568,0.5598003197654317,0.5777217373915492,0.5759292662417126,0.5043153727048657,0.6129453064715547,0.6129453064715547,0.6129453064715547,0.6129453064715547,0.6129453064715547
56.090701246256785,0.5239507659322257,0.5607639971545948,0.5781291545655639,0.5675637277539997,0.5076675737166599,0.6112993663166425,0.6112993663166425,0.6112993663166425,0.6112993663166425,0.6112993663166425
55.9637992072381,0.5217354530470374,0.5575200024745283,0.5734841293092733,0.5705518947210643,0.5052615692564058,0.6113644507283017,0.6113644507283017,0.6113644507283017,0.6113644507283017,0.6113644507283017
55.83747008938881,0.5215059089300623,0.5571330823457954,0.5754026953637064,0.5704468302212281,0.5029713175937917,0.6089937890975233,0.6089937890975233,0.6089937890975233,0.6089937890975233,0.6089937890975233
55.71171002161992,0.5205773906577671,0.5574241939401622,0.5697307977492886,0.573549074855727,0.5078793359572658,0.6050982425249012,0.6050982425249012,0.6050982425249012,0.6050982425249012,0.6050982425249012
55.58651516763875,0.5190490492506109,0.556822082360419,0.5726290690558975,0.5730967156915929,0.5073826129669999,0.6057097648179429,0.6057097648179429,0.6057097648179429,0.6057097648179429,0.6057097648179429
55.46188172555885,0.5213333690226195,0.5580971698550627,0.5718809179907038,0.5643427373306698,0.5044864022142623,0.6015810503453068,0.6015810503453068,0.6015810503453068,0.6015810503453068,0.6015810503453068
55.337805927515085,0.5202598448667698,0.5542386725054846,0.5659160429264454,0.566213780669238,0.505921772387282,0.5986678817599287,0.5986678817599287,0.5986678817599287,0.5986678817599287,0.5986678817599287
55.21428403928403,0.5225340545273048,0.5539794092498321,0.5738179590804636,0.5718257429913598,0.5131610222106264,0.5999250577868978,0.5999250577868978,0.5999250577868978,0.5999250577868978,0.5999250577868978
55.09131235990922,0.5168904112864815,0.5616822885553505,0.5658118426742273,0.5653212533875304,0.5122699498983541,0.5886647949502021,0.5886647949502021,0.5886647949502021,0.5886647949502021,0.5886647949502021
54.96888722133165,0.5195754503300395,0.5543803591550561,0.56459927524403,0.5654371956679228,0.5113348537066749,0.5949762499956026,0.5949762499956026,0.5949762499956026,0.5949762499956026,0.5949762499956026
54.84700498802493,0.5189438953277633,0.5503083923597674,0.5690018282155606,0.568453926229288,0.5094528660159761,0.5904750744077941,0.5904750744077941,0.5904750744077941,0.5904750744077941,0.5904750744077941
54.725662056635485,0.519151083432228,0.5490001941270124,0.5667115489767162,0.5664403957128459,0.5077712411746658,0.5829943912413688,0.5829943912413688,0.5829943912413688,0.5829943912413688,0.5829943912413688
54.60485485562747,0.5160775613165776,0.5522694493360324,0.5622985298957267,0.5531846111972497,0.5135452222049316,0.5918094518990753,0.5918094518990753,0.5918094518990753,0.5918094518990753,0.5918094518990753
54.484579844932256,0.5185825026444771,0.5477482678871405,0.5613990624629025,0.5581917393557451,0.5095347857953518,0.5749638588489576,0.5749638588489576,0.5749638588489576,0.5749638588489576,0.5749638588489576
54.36483351560273,0.5163087749112545,0.5415060884082155,0.5581602373458124,0.5640483852030904,0.5088134581424194,0.5803929298272131,0.5803929298272131,0.5803929298272131,0.5803929298272131,0.5803929298272131
54.24561238947202,0.5144445438562478,0.5438710690741284,0.5578084984893703,0.543935685055722,0.5114028733389899,0.5736323746617732,0.5736323746617732,0.5736323746617732,0.5736323746617732,0.5736323746617732
54.12691301881672,0.5149108862182807,0.5421453940969331,0.5566198826531761,0.5657024909616879,0.5107783717659361,0.5704575991623503,0.5704575991623503,0.5704575991623503,0.5704575991623503,0.5704575991623503
54.00873198602455,0.5097961022141481,0.540412837010589,0.5499062502770654,0.547375048267549,0.5121669307191017,0.564966453750703,0.564966453750703,0.564966453750703,0.564966453750703,0.564966453750703
53.89106590326632,0.5086337510145336,0.5327595885543166,0.5552306383038259,0.5488022164834396,0.504134042526458,0.5645229847837473,0.5645229847837473,0.5645229847837473,0.5645229847837473,0.5645229847837473
53.77391141217226,0.5041332515363489,0.5340260053132376,0.5481674230475414,0.5540469439163205,0.5086112804403169,0.5577317126005044,0.5577317126005044,0.5577317126005044,0.5577317126005044,0.5577317126005044
53.65726518351246,0.5062898284230609,0.5248645776862216,0.5445261870118168,0.5401336508888203,0.5057425561098193,0.552609088986144,0.552609088986144,0.552609088986144,0.552609088986144,0.552609088986144
53.54112391688148,0.5034897418154112,0.5257967992019208,0.5443536195299181,0.5350277687270613,0.5081140878193727,0.5519954297226386,0.5519954297226386,0.5519954297226386,0.5519954297226386,0.5519954297226386
53.425484340387136,0.5023707631687192,0.5269613818851187,0.5354423328359221,0.5450595123266924,0.5037159940184843,0.550109460630041,0.550109460630041,0.550109460630041,0.550109460630041,0.550109460630041
53.3103432103432,0.499741128608354,0.5216584225271993,0.535757791499641,0.5319386362531614,0.49670333651392007,0.5448600319842019,0.5448600319842019,0.5448600319842019,0.5448600319842019,0.5448600319842019
53.19569731096612,0.49753166991113024,0.5181358739228686,0.5364614346180409,0.5308289030959896,0.497489777342877,0.5405184978840124,0.5405184978840124,0.5405184978840124,0.5405184978840124,0.5405184978840124
53.08154345407562,0.4933461194958821,0.522313759967068,0.527392053064817,0.5299903511403573,0.4924003455055716,0.5365258484847567,0.5365258484847567,0.5365258484847567,0.5365258484847567,0.5365258484847567
52.96787847879924,0.4890496910403859,0.5102951852980551,0.5229993248830104,0.5204734454812157,0.4953505612456916,0.5310624946548865,0.5310624946548865,0.5310624946548865,0.5310624946548865,0.5310624946548865
52.85469925128044,0.48882999930498416,0.5154435171301844,0.5242365198851984,0.5267448871702622,0.4891340240526866,0.5290589946518822,0.5290589946518822,0.5290589946518822,0.5290589946518822,0.5290589946518822
52.74200266439071,0.4861374612886313,0.5126689174456778,0.5203083447750609,0.510258047866338,0.48659224306216026,0.5216033639966139,0.5216033639966139,0.5216033639966139,0.5216033639966139,0.5216033639966139
52.6297856374452,0.4819230501831299,0.5062672115919368,0.5164309991739089,0.5174023453272854,0.48611180458290726,0.5201028501058418,0.5201028501058418,0.5201028501058418,0.5201028501058418,0.5201028501058418
52.51804511592197,0.48165925158089495,0.5029645143496374,0.5106811865300102,0.5158897144976574,0.48484112852498257,0.5185148642623235,0.5185148642623235,0.5185148642623235,0.5185148642623235,0.5185148642623235
52.40677807118484,0.4770491944098433,0.4998806127195071,0.5103964520365911,0.5030958219788694,0.48087686270981894,0.5095736878211576,0.5095736878211576,0.5095736878211576,0.5095736878211576,0.5095736878211576
52.29598150020981,0.4716556148018124,0.4978902353489594,0.5006398781773745,0.5057269023187126,0.4811522765733778,0.5096303138554044,0.5096303138554044,0.5096303138554044,0.5096303138554044,0.5096303138554044
52.185652425314856,0.4708953116842909,0.49167584736171815,0.5003479667124338,0.4983531553715455,0.4782875881164326,0.5041598903499759,0.5041598903499759,0.5041598903499759,0.5041598903499759,0.5041598903499759
52.075787893893136,0.4649501596119069,0.4855010696581857,0.49710401908924245,0.498200477018141,0.4727703260666915,0.5024151174395821,0.5024151174395821,0.5024151174395821,0.5024151174395821,0.5024151174395821
51.96638497814967,0.4603755671217004,0.48759654192073143,0.4917408762599908,0.48962503151293857,0.4735844927500028,0.49467966846785494,0.49467966846785494,0.49467966846785494,0.49467966846785494,0.49467966846785494
51.85744077484119,0.4614902489707653,0.4821602257467297,0.48965638352841295,0.4856449163976273,0.46397947666500633,0.49121867552032167,0.49121867552032167,0.49121867552032167,0.49121867552032167,0.49121867552032167
51.74895240501934,0.4536587194594016,0.4730530893687156,0.4864535393247746,0.485606286001002,0.4645408450897205,0.4849542909545885,0.4849542909545885,0.4849542909545885,0.4849542909545885,0.4849542909545885
51.64091701377713,0.4526039283663496,0.4736350852668704,0.47477071475619925,0.47328342552928904,0.45614520235896405,0.4832941401383581,0.4832941401383581,0.4832941401383581,0.4832941401383581,0.4832941401383581
51.533331769998426,0.44620850790724326,0.46794654010641673,0.4754034437633232,0.47330443929722144,0.4564494659287775,0.4761486171031844,0.4761486171031844,0.4761486171031844,0.4761486171031844,0.4761486171031844
51.4261938661107,0.4471293273208973,0.4592150196937533,0.47291492041988015,0.47739921132363167,0.45282388204621127,0.4712156267165044,0.4712156267165044,0.4712156267165044,0.4712156267165044,0.4712156267165044
51.31950051784076,0.4412530955136957,0.4618023766067564,0.4699070938943479,0.46192128588451775,0.44781499482712256,0.4693914239787266,0.4693914239787266,0.4693914239787266,0.4693914239787266,0.4693914239787266
51.21324896397359,0.4345372561336639,0.45662550091396886,0.45883293267831193,0.46157256184204126,0.4466245076784916,0.4639581551152868,0.4639581551152868,0.4639581551152868,0.4639581551152868,0.4639581551152868
51.10743646611414,0.432066383687737,0.4496809878368624,0.4599270334699934,0.4610290384213512,0.4433525156826256,0.45599674970669574,0.45599674970669574,0.45599674970669574,0.45599674970669574,0.45599674970669574
51.002060308452045,0.4264616717786207,0.44855949428325487,0.45265916234345766,0.44859776462974765,0.43622452875967177,0.4562591924918663,0.4562591924918663,0.4562591924918663,0.4562591924918663,0.4562591924918663
50.89711779752931,0.4236609807226513,0.44143272276925943,0.45043870191160434,0.45117626588414816,0.43715530263205216,0.4467769904798231,0.4467769904798231,0.4467769904798231,0.4467769904798231,0.4467769904798231
50.79260626201077,0.4204787229183703,0.4363580234796746,0.4455209064957788,0.44484367500033367,0.42888164907484655,0.4460412045118931,0.4460412045118931,0.4460412045118931,0.4460412045118931,0.4460412045118931
50.68852305245746,0.4143956224465871,0.43528112784286,0.44092060305454966,0.437675426607556,0.4273022037976175,0.43992302253669174,0.43992302253669174,0.43992302253669174,0.43992302253669174,0.43992302253669174
50.58486554110275,0.4125250171229271,0.426878697291082,0.440078280274281,0.4372273734604436,0.4253130818892721,0.4364098150606192,0.4364098150606192,0.4364098150606192,0.4364098150606192,0.4364098150606192
50.48163112163111,0.4056408430292776,0.4229148844727941,0.4341072598346967,0.42839787952348374,0.41813503859161694,0.4322374794938282,0.4322374794938282,0.4322374794938282,0.4322374794938282,0.4322374794938282
50.37881720895976,0.4050740008962041,0.421651855656653,0.42806793030683543,0.4243080869392349,0.416941770276507,0.42778588336404255,0.42778588336404255,0.42778588336404255,0.42778588336404255,0.42778588336404255
50.276421239022845,0.4002209309266185,0.4196223489862667,0.42516107457888513,0.4194373969890385,0.40981737405726504,0.4236503561058272,0.4236503561058272,0.4236503561058272,0.4236503561058272,0.4236503561058272
50.174440668558304,0.3974047186726024,0.40803750341493217,0.4171537032623738,0.4162983471906183,0.40462905973045615,0.41821469563800817,0.41821469563800817,0.41821469563800817,0.41821469563800817,0.41821469563800817
50.07287297489725,0.3918733074061984,0.4092363324641253,0.4143447089808089,0.4126522261197396,0.4014461610912788,0.4112578112079223,0.4112578112079223,0.4112578112079223,0.4112578112079223,0.4112578112079223
49.97171565575605,0.3853309101264137,0.4034635265246372,0.40877465006984354,0.4080371390790892,0.3986827464952694,0.4088286273386328,0.4088286273386328,0.4088286273386328,0.4088286273386328,0.4088286273386328
49.870966229030735,0.384031024223661,0.3958212032053796,0.40509116658604744,0.40277118829323066,0.39157603852479306,0.40391560880941113,0.40391560880941113,0.40391560880941113,0.40391560880941113,0.40391560880941113
49.77062223259406,0.38097271418760753,0.39627252952250086,0.3968466374637884,0.40043629792091534,0.38903525272628575,0.40156406018555474,0.40156406018555474,0.40156406018555474,0.40156406018555474,0.40156406018555474
49.67068122409487,0.37469835758765146,0.3862724265751844,0.3978042564437681,0.3937539339928017,0.38558118235721106,0.39555521716977793,0.39555521716977793,0.39555521716977793,0.39555521716977793,0.39555521716977793
49.57114078076001,0.37136708988890127,0.3850013016555772,0.3902287208947969,0.39053116377457703,0.3810301342926271,0.3929234803998465,0.3929234803998465,0.3929234803998465,0.3929234803998465,0.3929234803998465
49.47199849919848,0.3685188508845788,0.37776471280097046,0.3844618721385055,0.38247825910360017,0.3770464520467368,0.38574755687150136,0.38574755687150136,0.38574755687150136,0.38574755687150136,0.38574755687150136
49.37325199520807,0.3639784267789432,0.3728607960526335,0.383461716164622,0.38132857160379513,0.37245050685686554,0.3818420863157548,0.3818420863157548,0.3818420863157548,0.3818420863157548,0.3818420863157548
49.27489890358415,0.36011552036111855,0.3735377071990402,0.3785779843361717,0.37761956702423977,0.3675732109549405,0.37936714643868413,0.37936714643868413,0.37936714643868413,0.37936714643868413,0.37936714643868413
49.1769368779309,0.354984982538497,0.36879174787527375,0.3747458289372788,0.3738630261046509,0.3650288658640247,0.3743199491696999,0.3743199491696999,0.3743199491696999,0.3743199491696999,0.3743199491696999
49.079363590474685,0.350237868457186,0.3619493107929154,0.37000173586873414,0.36799509175620976,0.360453688385957,0.3711806328512624,0.3711806328512624,0.3711806328512624,0.3711806328512624,0.3711806328512624
48.98217673187969,0.34511200638588346,0.35874891670012576,0.3681829201230436,0.3620206117474936,0.3557411348358669,0.3657700629519968,0.3657700629519968,0.3657700629519968,0.3657700629519968,0.3657700629519968
48.88537401106569,0.3424276415251362,0.3576757878620712,0.3571047859745228,0.36122809916257725,0.3509832978405946,0.3630898262511841,0.3630898262511841,0.3630898262511841,0.3630898262511841,0.3630898262511841
48.788953155028096,0.34042061777931854,0.3535764767613164,0.3592884008860527,0.3547630925097145,0.3507775867562624,0.3569170409898491,0.3569170409898491,0.3569170409898491,0.3569170409898491,0.3569170409898491
48.69291190865992,0.33795390105396184,0.3481159917537981,0.3528091677311072,0.35309116118566836,0.34289773521109584,0.3579971265512523,0.3579971265512523,0.3579971265512523,0.3579971265512523,0.3579971265512523
48.59724803457612,0.33230586057096606,0.3413250968967275,0.3485098284321248,0.3476230882967183,0.3424780830302752,0.35030835853248543,0.35030835853248543,0.35030835853248543,0.35030835853248543,0.35030835853248543
48.50195931293969,0.3266558812231624,0.34028596452819726,0.3470676734533947,0.34622132783325366,0.34011499763730385,0.35151074086764966,0.35151074086764966,0.35151074086764966,0.35151074086764966,0.35151074086764966
48.4070435412901,0.32366965104250556,0.3364008500334778,0.3447281928826111,0.3418513514213356,0.33333571407507767,0.34148585665338094,0.34148585665338094,0.34148585665338094,0.34148585665338094,0.34148585665338094
48.31249853437352,0.32083612861314914,0.331859587799397,0.34134262122479614,0.3399466446913968,0.3281722712333699,0.34553249879707343,0.34553249879707343,0.34553249879707343,0.34553249879707343,0.34553249879707343
48.218322123975135,0.318429776893228,0.32618007260145787,0.33400660743152005,0.3335837553202445,0.32661847272666006,0.3377365064446581,0.3377365064446581,0.3377365064446581,0.3377365064446581,0.3377365064446581
48.1245121587534,0.3159342840934288,0.32648098247802815,0.3334016596266653,0.33353125541486894,0.3215100322014174,0.33269947637171665,0.33269947637171665,0.33269947637171665,0.33269947637171665,0.33269947637171665
48.03106650407621,0.31130919650317407,0.32147827401712625,0.32725661712363374,0.32560889055409603,0.3174968481839249,0.33085348635417977,0.33085348635417977,0.33085348635417977,0.33085348635417977,0.33085348635417977
47.937983041859006,0.3087724785140762,0.31678825418741,0.3268360942884451,0.3283413165709147,0.31636209324820885,0.3272554699403895,0.3272554699403895,0.3272554699403895,0.3272554699403895,0.3272554699403895
47.84525967040472,0.3073129717663975,0.31453730899598614,0.32008645033875005,0.3212611366887708,0.31091345822260424,0.3239065508307876,0.3239065508307876,0.3239065508307876,0.3239065508307876,0.3239065508307876
47.75289430424564,0.3032025007844448,0.31014519664882806,0.317925069446463,0.3147148801136565,0.30918195387853004,0.32108013410389485,0.32108013410389485,0.32108013410389485,0.32108013410389485,0.32108013410389485
47.66088487398697,0.2992918622852932,0.3078596843802555,0.3174523887601872,0.3165109280705368,0.3059069127532846,0.31858523951741247,0.31858523951741247,0.31858523951741247,0.31858523951741247,0.31858523951741247
47.56922932615239,0.2956067636776116,0.3059341095934786,0.30943880598971146,0.31305464148008416,0.3038893794234687,0.31387138558644634,0.31387138558644634,0.31387138558644634,0.31387138558644634,0.31387138558644634
47.477925623031176,0.29290386128256096,0.3041026020647517,0.30856377582435374,0.30868820144172726,0.3016944698081632,0.30975627429902364,0.30975627429902364,0.30975627429902364,0.30975627429902364,0.30975627429902364
47.38697174252729,0.2911183547521563,0.29754343792323806,0.30558370995698214,0.3032160967162362,0.2963035091257438,0.3114979318806625,0.3114979318806625,0.3114979318806625,0.3114979318806625,0.3114979318806625
47.29636567801003,0.2870464398162896,0.2958554365225677,0.3012361420008147,0.3037468177255503,0.29139133388880445,0.30513590086855014,0.30513590086855014,0.30513590086855014,0.30513590086855014,0.30513590086855014
47.206105438166496,0.2846336624005114,0.29380994974379326,0.3004168263137197,0.29974004938543125,0.2881412239263294,0.3042997170842804,0.3042997170842804,0.3042997170842804,0.3042997170842804,0.3042997170842804
47.116189046855695,0.28076320844061087,0.2902645314936526,0.2953215033085883,0.2947613928848908,0.28636690387853214,0.3015042204468508,0.3015042204468508,0.3015042204468508,0.3015042204468508,0.3015042204468508
47.02661454296434,0.2781993366424418,0.2887435286339922,0.2910705341879067,0.2916396406559338,0.2836807606905535,0.2971223892161408,0.2971223892161408,0.2971223892161408,0.2971223892161408,0.2971223892161408
46.93737998026422,0.2778930693689282,0.2858587471076623,0.2915948106925738,0.29186657114921266,0.28030012454131165,0.2954172402814281,0.2954172402814281,0.2954172402814281,0.2954172402814281,0.2954172402814281
46.8484834272713,0.2747657991752008,0.28213149878046445,0.28733795861562367,0.28754847600494976,0.2788600105514052,0.2936990599320074,0.2936990599320074,0.2936990599320074,0.2936990599320074,0.2936990599320074
46.75992296710632,0.27155791587446876,0.2794967734365173,0.2861013117963639,0.2833792801706266,0.27611958393747904,0.289802036127599,0.289802036127599,0.289802036127599,0.289802036127599,0.289802036127599
46.671696697357056,0.2690382726008632,0.27707826096836846,0.2814865273541011,0.28216080468646254,0.2743016665041141,0.28619841688625264,0.28619841688625264,0.28619841688625264,0.28619841688625264,0.28619841688625264
46.58380272994208,0.2647088560518883,0.27223669073026835,0.2797487943941824,0.2776994822784501,0.2709172760705166,0.2829025472178272,0.2829025472178272,0.2829025472178272,0.2829025472178272,0.2829025472178272
46.49623919097603,0.2641713369923202,0.2687678859345456,0.2779142455908645,0.27606568364942247,0.26733084223060855,0.2824268061654162,0.2824268061654162,0.2824268061654162,0.2824268061654162,0.2824268061654162
46.40900422063648,0.2618268234052068,0.26694061636900535,0.27674494553945883,0.274439254877478,0.26374460914898407,0.2783424184866886,0.2783424184866886,0.2783424184866886,0.2783424184866886,0.2783424184866886
46.32209597303229,0.2585825111906684,0.2657954150233587,0.271819801040568,0.27492536023044956,0.26246703747290384,0.276213005540803,0.276213005540803,0.276213005540803,0.276213005540803,0.276213005540803
46.23551261607335,0.2532790916882398,0.26320644178747227,0.271861263573696,0.264930586612579,0.2605645674394342,0.274907130974118,0.274907130974118,0.274907130974118,0.274907130974118,0.274907130974118
46.14925233134187,0.2538241349463479,0.25854844722626014,0.2682288736279783,0.27189262745093246,0.25773028041537466,0.2704398515937888,0.2704398515937888,0.2704398515937888,0.2704398515937888,0.2704398515937888
46.06331331396508,0.2504115554061426,0.2584768200334104,0.26437863300636727,0.26411061812197933,0.2521467623774517,0.2711535633161116,0.2711535633161116,0.2711535633161116,0.2711535633161116,0.2711535633161116
45.977693772489296,0.25131255184224266,0.2551230191258063,0.26155127016497004,0.25870492029821646,0.25138710973077527,0.2690094120836932,0.2690094120836932,0.2690094120836932,0.2690094120836932,0.2690094120836932
45.89239192875556,0.2447926640996951,0.2532840083603972,0.26120748034633395,0.26313177249294417,0.24885189628388893,0.2650760419906495,0.2650760419906495,0.2650760419906495,0.2650760419906495,0.2650760419906495
45.80740601777637,0.2446680656814111,0.2527460802530416,0.2573606783060191,0.25762836842809284,0.24768991601519624,0.26077487858798803,0.26077487858798803,0.26077487858798803,0.26077487858798803,0.26077487858798803
45.72273428761413,0.2415519945301818,0.24713928223169185,0.2549248587669444,0.2509012826289081,0.24694862110213392,0.2629979776867216,0.2629979776867216,0.2629979776867216,0.2629979776867216,0.2629979776867216
45.6383749992606,0.2383735438839738,0.2465958897805454,0.2541654302188268,0.25575166494667434,0.245281400986786,0.25532480142984054,0.25532480142984054,0.25532480142984054,0.25532480142984054,0.25532480142984054
45.554326426517946,0.2376859087140092,0.24554204499208296,0.25192696422044986,0.25605627240103374,0.2389690589410132,0.2586026036390507,0.2586026036390507,0.2586026036390507,0.2586026036390507,0.2586026036390507
45.47058685588096,0.23444003738871444,0.2404209923275134,0.25014822487077487,0.24448237490797856,0.23863237993507297,0.2521547745451241,0.2521547745451241,0.2521547745451241,0.2521547745451241,0.2521547745451241
45.387154586420635,0.23271154904065897,0.2420818642477968,0.2455675254841015,0.24542274079562704,0.23834135497520023,0.2523113567530025,0.2523113567530025,0.2523113567530025,0.2523113567530025,0.2523113567530025
45.304027929668955,0.2322641009674056,0.23626957089261225,0.2434524033911102,0.24759462735405377,0.23502700156290432,0.2502475647008159,0.2502475647008159,0.2502475647008159,0.2502475647008159,0.2502475647008159
45.221205209505015,0.23014699030049668,0.23704866631905383,0.24091281254372413,0.238544469715954,0.23303863348486584,0.24767603866600743,0.24767603866600743,0.24767603866600743,0.24767603866600743,0.24767603866600743
45.138684762042416,0.22726747105677048,0.23441452641493704,0.24296594406571667,0.23790459015488985,0.23190732754270016,0.2463166138473759,0.2463166138473759,0.2463166138473759,0.2463166138473759,0.2463166138473759
45.05646493551775,0.22583018961848916,0.23183514907793792,0.2401596403335265,0.23621805788734004,0.23012887214152292,0.24387127388946211,0.24387127388946211,0.24387127388946211,0.24387127388946211,0.24387127388946211
44.97454409018045,0.2235837309484933,0.22798903299939455,0.236795675422899,0.23812744355279872,0.226541451247766,0.24212561478447128,0.24212561478447128,0.24212561478447128,0.24212561478447128,0.24212561478447128
44.89292059818374,0.22139240026772772,0.2272497257916858,0.2356567018035353,0.23039336790643808,0.22489336803258023,0.24093529082062512,0.24093529082062512,0.24093529082062512,0.24093529082062512,0.24093529082062512
44.81159284347689,0.219216128469767,0.2268735502917536,0.2313463055065927,0.23034339655793365,0.2219143477794573,0.23822356821046217,0.23822356821046217,0.23822356821046217,0.23822356821046217,0.23822356821046217
44.73055922169845,0.21625292615578237,0.225058279160588,0.23043406237666447,0.23232676002298375,0.2174610302112426,0.23783895485365503,0.23783895485365503,0.23783895485365503,0.23783895485365503,0.23783895485365503
44.649818140070835,0.2164336800259488,0.21988875578226144,0.2265781353242005,0.225694606978685,0.21750940695520232,0.23471142097023287,0.23471142097023287,0.23471142097023287,0.23471142097023287,0.23471142097023287
44.569368017295936,0.21280903098454007,0.2193532130627588,0.22700997725997515,0.22686701489460853,0.2184176940976808,0.2344519629489684,0.2344519629489684,0.2344519629489684,0.2344519629489684,0.2344519629489684
44.48920728345188,0.21272119569401687,0.219754093868438,0.22490589157872065,0.2234886905804959,0.2142797966026452,0.229397932068962,0.229397932068962,0.229397932068962,0.229397932068962,0.229397932068962
44.40933437989092,0.20986949531868507,0.21672954677129055,0.2242173133296864,0.22592617610729585,0.2145438836705588,0.23073907130891255,0.23073907130891255,0.23073907130891255,0.23073907130891255,0.23073907130891255
44.32974775913844,0.20740126374038537,0.2157093652208349,0.22001106275106216,0.21938910044017085,0.21217670867479604,0.22778978675660047,0.22778978675660047,0.22778978675660047,0.22778978675660047,0.22778978675660047
44.25044588479292,0.20719011551260616,0.21615672408313036,0.2184803276250924,0.22220102779919465,0.2076982439027748,0.2228705891135614,0.2228705891135614,0.2228705891135614,0.2228705891135614,0.2228705891135614
44.17142723142722,0.2049663754246789,0.21086152541485972,0.2165883333705536,0.21647689789965915,0.2054746034424889,0.22647799788797968,0.22647799788797968,0.22647799788797968,0.22647799788797968,0.22647799788797968
44.09269028449063,0.202999779699781,0.21091002488678007,0.21606955790549143,0.2171094385993286,0.20664696943074348,0.22096847684131865,0.22096847684131865,0.22096847684131865,0.22096847684131865,0.22096847684131865
44.014233540212174,0.20288212713560927,0.2084032566030716,0.21652003256106747,0.21608366149307948,0.20391778434043045,0.22184937068730023,0.22184937068730023,0.22184937068730023,0.22184937068730023,0.22184937068730023
43.93605550550488,0.2005316884450631,0.2070309643270404,0.2110828077631506,0.21352398733579112,0.20173990753929663,0.21871649355010908,0.21871649355010908,0.21871649355010908,0.21871649355010908,0.21871649355010908
43.858154697871,0.19985786061161567,0.20534506804836325,0.2107382309811112,0.21300288156950467,0.20024535246175584,0.2198860140016604,0.2198860140016604,0.2198860140016604,0.2198860140016604,0.2198860140016604
43.7805296453084,0.19686833373680052,0.2032017386794434,0.21134596636605352,0.208206655684914,0.19830115517924424,0.21523246829476284,0.21523246829476284,0.21523246829476284,0.21523246829476284,0.21523246829476284
43.70317888621775,0.1952007127366281,0.20237460615427327,0.20542452402098624,0.20392941955248056,0.1946154418768542,0.21487584720877004,0.21487584720877004,0.21487584720877004,0.21487584720877004,0.21487584720877004
43.62610096931084,0.19391388962334327,0.20060090122711707,0.2070878233692048,0.20595487453380917,0.1950430438139856,0.2156679789780019,0.2156679789780019,0.2156679789780019,0.2156679789780019,0.2156679789780019
43.54929445351979,0.19297972181303824,0.19928999757253352,0.20488511226744952,0.20320541106285608,0.194631841806388,0.21081612678311903,0.21081612678311903,0.21081612678311903,0.21081612678311903,0.21081612678311903
43.47275790790728,0.19083146837510143,0.19793848301686104,0.20298908146483252,0.2014073667902201,0.19053438951070753,0.21027473155320456,0.21027473155320456,0.21027473155320456,0.21027473155320456,0.21027473155320456
43.39648991157762,0.19108395077582824,0.19752775944945883,0.20185757079102024,0.20263027161111144,0.18874845191569103,0.20793622789764443,0.20793622789764443,0.20793622789764443,0.20793622789764443,0.20793622789764443
43.32048905358887,0.19023009598102705,0.19399487129686876,0.19892086311155113,0.19961650202857667,0.1885913489501417,0.2108674820614077,0.2108674820614077,0.2108674820614077,0.2108674820614077,0.2108674820614077
43.244753932865805,0.18770568547336633,0.19468154201872492,0.1989242748439872,0.19803752567886437,0.18981875899461612,0.20404128363581128,0.20404128363581128,0.20404128363581128,0.20404128363581128,0.20404128363581128
