Repository: pupadhyay-web/Alumina_RI

# Alumina_RI
This repository contains raw and processed optical property data for alumina (Al₂O₃) nanoparticles, 
including the complex refractive index, 
photoacoustic spectrometry (PAS), 
and electron energy loss spectroscopy (EELS) measurements.

Alumina_Refractive_Index_1nm.csv
  Description: Complex refractive index (n and k) at 1 nm resolution.
  Wavelength range: 10 nm to 100,000 nm.
  Columns:
	1. Wavelength (nm)
	2. n — real part of refractive index
	3. k — imaginary part of refractive index
  4. k - 25% Interquatile value of refractive index
  5. k - 75% Interquatile value of refractive index

Alumina_Refractive_Index_PAS.csv

File: Alumina_Refractive_Index_EELS.csv (part 4 of 5)
Wavelength (nm),k_1,k_2,k_3,k_4,k_5,k_6,k_7,k_8,k_9,k_10
43.169283158113856,0.18486249292219953,0.1919849099805775,0.19700440031507843,0.19814053866939935,0.1853657479394244,0.20629023689748516,0.20629023689748516,0.20629023689748516,0.20629023689748516,0.20629023689748516
43.09407534773388,0.18362838111433907,0.19036498881563707,0.19431131448859007,0.1924877766850136,0.18429106956931304,0.2043342108534172,0.2043342108534172,0.2043342108534172,0.2043342108534172,0.2043342108534172
43.01912912973781,0.18366608654927488,0.1899496376945169,0.19363545836641644,0.1952106990109376,0.18345859367432993,0.20249544462199312,0.20249544462199312,0.20249544462199312,0.20249544462199312,0.20249544462199312
42.94444314166535,0.18045284851862572,0.19092252226187803,0.19433348049068272,0.19205385732425048,0.18215513713561268,0.20035507387801185,0.20035507387801185,0.20035507387801185,0.20035507387801185,0.20035507387801185
42.87001603050129,0.1800516220857671,0.1904292881359586,0.19171482471056991,0.19020736391863807,0.17952711920123476,0.19940562123699948,0.19940562123699948,0.19940562123699948,0.19940562123699948,0.19940562123699948
42.79584645259385,0.17812015677408288,0.18704911482556885,0.19039006928261087,0.1918205202459336,0.17862576748873008,0.196960173282544,0.196960173282544,0.196960173282544,0.196960173282544,0.196960173282544
42.72193307357382,0.17471549273185835,0.1843982429377612,0.18932658191740312,0.1850870411993404,0.17557227081410684,0.19669072684329908,0.19669072684329908,0.19669072684329908,0.19669072684329908,0.19669072684329908
42.64827456827456,0.17389420262484107,0.18442742011974397,0.1854728746435333,0.18944346123483724,0.1777207875655857,0.19528921424128465,0.19528921424128465,0.19528921424128465,0.19528921424128465,0.19528921424128465
42.574869620652734,0.1743650369368843,0.1830624869425484,0.18757534367670087,0.18491830255384864,0.1756296746218654,0.1941397218637164,0.1941397218637164,0.1941397218637164,0.1941397218637164,0.1941397218637164
42.50171692371004,0.17345110532808955,0.18097796605216976,0.18446869399038263,0.18360882893514083,0.1735402575905143,0.19276033916105068,0.19276033916105068,0.19276033916105068,0.19276033916105068,0.19276033916105068
42.42881517941552,0.1701661214591202,0.18164102268763452,0.1834038480844872,0.1836327633996246,0.173413570008517,0.1917652380588316,0.1917652380588316,0.1917652380588316,0.1917652380588316,0.1917652380588316
42.35616309862885,0.17058601418902383,0.1795421437101195,0.18097607172363217,0.18171148185847205,0.1716708183251626,0.18993535925052984,0.18993535925052984,0.18993535925052984,0.18993535925052984,0.18993535925052984
42.28375940102434,0.16890942610373305,0.18002772810515058,0.1802382928933812,0.17988192523452243,0.17014712120141356,0.18971918943347713,0.18971918943347713,0.18971918943347713,0.18971918943347713,0.18971918943347713
42.211602815015766,0.16701518489569928,0.17627572884850107,0.17732985558519887,0.1819160810303042,0.17063544980452666,0.18790069643418705,0.18790069643418705,0.18790069643418705,0.18790069643418705,0.18790069643418705
42.13969207768184,0.1677793316499344,0.1764750886571733,0.18037527256390756,0.17810954209174787,0.16783015139754767,0.18761613541377692,0.18761613541377692,0.18761613541377692,0.18761613541377692,0.18761613541377692
42.06802593469259,0.16659116252204725,0.17702951663312405,0.17832620386814163,0.17792911517664314,0.1656487237490935,0.18653355470724525,0.18653355470724525,0.18653355470724525,0.18653355470724525,0.18653355470724525
41.99660314023641,0.16432346291964267,0.1743778708132812,0.1762037007457193,0.17766730404926703,0.16610430043369737,0.18371036237763672,0.18371036237763672,0.18371036237763672,0.18371036237763672,0.18371036237763672
41.92542245694787,0.1642609799559339,0.17352380873353812,0.17361750776765558,0.17307132577252157,0.1647787504296814,0.18617334359164023,0.18617334359164023,0.18617334359164023,0.18617334359164023,0.18617334359164023
41.854482655836286,0.16292680508213916,0.17367036030416555,0.17663578187754309,0.17406386879034347,0.1634653960581054,0.183431262142886,0.183431262142886,0.183431262142886,0.183431262142886,0.183431262142886
41.78378251621494,0.16167507848867352,0.17180771133796816,0.1736658495256831,0.17433458634032595,0.1631377326221018,0.18325222400976865,0.18325222400976865,0.18325222400976865,0.18325222400976865,0.18325222400976865
41.713320825631115,0.16268295927625392,0.17031215045973436,0.17338923835699852,0.1723444305474702,0.1621042474570286,0.1822109891621791,0.1822109891621791,0.1822109891621791,0.1822109891621791,0.1822109891621791
41.6430963797967,0.16008260467197305,0.1716833855364448,0.1717489570088284,0.1741415907005711,0.16197940568936844,0.18083686894805,0.18083686894805,0.18083686894805,0.18083686894805,0.18083686894805
41.57310798251974,0.15977587135754578,0.16894309201161764,0.1706418205385854,0.1702384151390668,0.16089573543411215,0.1798074862659425,0.1798074862659425,0.1798074862659425,0.1798074862659425,0.1798074862659425
41.50335444563631,0.16000305412962856,0.17015514655451827,0.1707104604153744,0.17237076248388358,0.159857426869777,0.1788045262340026,0.1788045262340026,0.1788045262340026,0.1788045262340026,0.1788045262340026
41.433834588943455,0.15875828802081327,0.167967994803959,0.16721936296621853,0.16845204959674606,0.15606771559868585,0.17990315209675495,0.17990315209675495,0.17990315209675495,0.17990315209675495,0.17990315209675495
41.36454724013252,0.1587399505656734,0.16704604978414567,0.16850715886530748,0.16771910782519617,0.15800902475441697,0.17802626927658355,0.17802626927658355,0.17802626927658355,0.17802626927658355,0.17802626927658355
41.29549123472328,0.15904965244799743,0.16741140646466707,0.16788753468689707,0.1694025219183097,0.15635373897646565,0.17725685059469973,0.17725685059469973,0.17725685059469973,0.17725685059469973,0.17725685059469973
41.22666541599874,0.1548777720730662,0.163501380343035,0.16611841605231825,0.16667512427235273,0.1555453868748748,0.1786675054630446,0.1786675054630446,0.1786675054630446,0.1786675054630446,0.1786675054630446
41.158068634940506,0.1531460278250374,0.1644574664478505,0.1683827752775649,0.16288049009809383,0.15518158704742707,0.17605209588374332,0.17605209588374332,0.17605209588374332,0.17605209588374332,0.17605209588374332
41.08969975016485,0.1557690546284226,0.16106126040830857,0.16498303111297144,0.16656079119707587,0.15503796076559664,0.1762592476469493,0.1762592476469493,0.1762592476469493,0.1762592476469493,0.1762592476469493
41.02155762785944,0.1539063752343205,0.16435688783690466,0.16347556711200187,0.16492629846966964,0.1526102990764063,0.17512847230388412,0.17512847230388412,0.17512847230388412,0.17512847230388412,0.17512847230388412
40.9536411417206,0.15173002076142983,0.16065107423778474,0.16261387554046816,0.1632882890947924,0.15452331173572673,0.1729778466188422,0.1729778466188422,0.1729778466188422,0.1729778466188422,0.1729778466188422
40.88594917289132,0.15531402038946512,0.16037807405933527,0.1645589799097647,0.1632192468477954,0.15244672950264507,0.1737928113701631,0.1737928113701631,0.1737928113701631,0.1737928113701631,0.1737928113701631
40.818480609899744,0.15149500934490767,0.16043549103534507,0.16238406610620326,0.16278074767965994,0.15154387006226838,0.17570465235116048,0.17570465235116048,0.17570465235116048,0.17570465235116048,0.17570465235116048
40.751234348598416,0.15373941653429246,0.16078622889072292,0.15955097685561637,0.1612672402168638,0.1501577056738126,0.1701429153409005,0.1701429153409005,0.1701429153409005,0.1701429153409005,0.1701429153409005
40.684209292104015,0.15229016915498325,0.15893921088488389,0.1644937197300667,0.1581381408891409,0.1515641119900993,0.17276533796854168,0.17276533796854168,0.17276533796854168,0.17276533796854168,0.17276533796854168
40.61740435073768,0.15025463142178708,0.15891675197768315,0.16022448065141548,0.15870429823670942,0.1505024066882851,0.17111417712773955,0.17111417712773955,0.17111417712773955,0.17111417712773955,0.17111417712773955
40.550818441965966,0.15075597316389536,0.15740976850381913,0.16198765106841437,0.16328677775721953,0.14984359540059475,0.17077330775781552,0.17077330775781552,0.17077330775781552,0.17077330775781552,0.17077330775781552
40.48445049034246,0.15071238356591435,0.1575718335254661,0.16146728235760172,0.15832521180908865,0.149447060599824,0.1696384444006071,0.1696384444006071,0.1696384444006071,0.1696384444006071,0.1696384444006071
40.41829942744975,0.1516281528241901,0.1559678458475548,0.16020379534460144,0.15610778987227697,0.14953875098097374,0.17035338700904823,0.17035338700904823,0.17035338700904823,0.17035338700904823,0.17035338700904823
40.35236419184216,0.15000009443662865,0.15701352650110356,0.1581495459886704,0.1582355047201005,0.14771879651955128,0.1695647021206425,0.1695647021206425,0.1695647021206425,0.1695647021206425,0.1695647021206425
40.286643728989,0.14915663340182245,0.15552440005034832,0.1563859705705902,0.16037913963790715,0.14874959961904327,0.170459461554756,0.170459461554756,0.170459461554756,0.170459461554756,0.170459461554756
40.22113699121828,0.14836155016053443,0.1547070568435948,0.15848256109408665,0.1543772180701243,0.14634000915372805,0.1696109759707388,0.1696109759707388,0.1696109759707388,0.1696109759707388,0.1696109759707388
40.15584293766111,0.1485358993310524,0.15400118222401393,0.15712395058420184,0.1549706487942714,0.148027701241892,0.1671923535837457,0.1671923535837457,0.1671923535837457,0.1671923535837457,0.1671923535837457
40.090760534196505,0.14708381366231893,0.15432966736487258,0.15555530640381743,0.16082368601658317,0.1478056447596265,0.1683883262886008,0.1683883262886008,0.1683883262886008,0.1683883262886008,0.1683883262886008
40.025888753396835,0.14589982069108814,0.15403987610948244,0.1584167729756683,0.15245219727180592,0.14569397987004049,0.16667683056136773,0.16667683056136773,0.16667683056136773,0.16667683056136773,0.16667683056136773
39.96122657447373,0.1443875381507792,0.1534015787136465,0.1550516827429292,0.1574259580306702,0.14600492027803832,0.1674994148991111,0.1674994148991111,0.1674994148991111,0.1674994148991111,0.1674994148991111
39.89677298322459,0.14495980065174077,0.15274493163988523,0.1560481653383489,0.1575210001717491,0.14406263795077126,0.167195163853456,0.167195163853456,0.167195163853456,0.167195163853456,0.167195163853456
39.832526971979455,0.1438105851899311,0.15381755941486175,0.15351281974028588,0.15599310434374947,0.14412303382028663,0.1632484020719042,0.1632484020719042,0.1632484020719042,0.1632484020719042,0.1632484020719042
39.76848753954862,0.14567420839505865,0.15189811086053423,0.15450046665623068,0.15363556915242244,0.14344059294321496,0.1686143488334799,0.1686143488334799,0.1686143488334799,0.1686143488334799,0.1686143488334799
39.70465369117053,0.14326539895137175,0.14920979441825907,0.15453784799103026,0.158015056466576,0.14244094621785175,0.16286147820759625,0.16286147820759625,0.16286147820759625,0.16286147820759625,0.16286147820759625
39.64102443846033,0.14511354679478403,0.14973875476561277,0.15526139335728106,0.15494357407142556,0.1421946869843345,0.166881196482463,0.166881196482463,0.166881196482463,0.166881196482463,0.166881196482463
39.57759879935879,0.14487901686850896,0.14863761951152943,0.1526516220377147,0.14957668156092208,0.1435085058667291,0.16471021778024753,0.16471021778024753,0.16471021778024753,0.16471021778024753,0.16471021778024753
39.51437579808186,0.14468905996559422,0.1493524346264465,0.15316911994172788,0.15381046670531204,0.14343465215249665,0.16436601218553912,0.16436601218553912,0.16436601218553912,0.16436601218553912,0.16436601218553912
39.451354465070565,0.14244501602654702,0.14910270478206628,0.15293679631375692,0.15587511993416264,0.1430392473722152,0.16297795637711035,0.16297795637711035,0.16297795637711035,0.16297795637711035,0.16297795637711035
39.38853383694146,0.14236457733762736,0.14663157696326953,0.15209708025767352,0.14780689080722245,0.14003597133586776,0.16431784343187883,0.16431784343187883,0.16431784343187883,0.16431784343187883,0.16431784343187883
39.32591295643759,0.14064102303834064,0.15014274153087748,0.1529545472349182,0.15380188401593714,0.14284392921551953,0.1625838369123584,0.1625838369123584,0.1625838369123584,0.1625838369123584,0.1625838369123584
39.26349087237976,0.14105180938433223,0.1485635015119852,0.1505338148932761,0.15184206829510102,0.13975719577260864,0.16397078979283952,0.16397078979283952,0.16397078979283952,0.16397078979283952,0.16397078979283952
39.201266639618446,0.14284744277960498,0.1463180312485332,0.15291770181650396,0.15079636656877035,0.14068458787362415,0.16251383013174214,0.16251383013174214,0.16251383013174214,0.16251383013174214,0.16251383013174214
39.13923931898615,0.1410112499290193,0.149871043502974,0.15120343729942026,0.1486195213951493,0.14106209719780452,0.16141725641641796,0.16141725641641796,0.16141725641641796,0.16141725641641796,0.16141725641641796
39.07740797724999,0.140692078291643,0.14585612928682176,0.14972935428132547,0.15198120299717607,0.14022510700930482,0.16238627369134795,0.16238627369134795,0.16238627369134795,0.16238627369134795,0.16238627369134795
39.015771687065055,0.13990636227256395,0.14682354220465343,0.15143593199571778,0.14673378008460852,0.14115145735530596,0.16058855112004253,0.16058855112004253,0.16058855112004253,0.16058855112004253,0.16058855112004253
38.954329526927935,0.1397360019358214,0.14748339344890005,0.1466450434621429,0.1482190049887178,0.14074174403389272,0.1628582436324918,0.1628582436324918,0.1628582436324918,0.1628582436324918,0.1628582436324918
38.89308058113088,0.13901826624480687,0.14592655169021712,0.1500972305678565,0.15168812015716088,0.1394029382250089,0.1596873509733112,0.1596873509733112,0.1596873509733112,0.1596873509733112,0.1596873509733112
38.83202393971624,0.1381143791307562,0.14506425364983358,0.1509085175881171,0.14983361365892983,0.13890669935003713,0.16016042999123767,0.16016042999123767,0.16016042999123767,0.16016042999123767,0.16016042999123767
38.77115869843141,0.1388959176488581,0.14501600146652455,0.14834407699883637,0.14822904444822152,0.13898975994369975,0.16061981864372563,0.16061981864372563,0.16061981864372563,0.16061981864372563,0.16061981864372563
38.71048395868426,0.138047263198993,0.14353566286219505,0.14779605168598456,0.14767572851708138,0.13746118900336524,0.16121862107533544,0.16121862107533544,0.16121862107533544,0.16121862107533544,0.16121862107533544
38.649998827498806,0.1391152119274671,0.14214425337426476,0.1498616390237781,0.1501979922220237,0.13770667294704347,0.1580436383866383,0.1580436383866383,0.1580436383866383,0.1580436383866383,0.1580436383866383
38.58970241747152,0.13761595615660951,0.14488801020563202,0.14806377111398175,0.14730672481795362,0.13536873913985376,0.15980584170329795,0.15980584170329795,0.15980584170329795,0.15980584170329795,0.15980584170329795
38.52959384672779,0.13690716336627115,0.1429911726802209,0.1471277283708164,0.14618336230873244,0.13687973638074885,0.15767356199034618,0.15767356199034618,0.15767356199034618,0.15767356199034618,0.15767356199034618
38.46967223887908,0.13679551028256193,0.14267794278724455,0.14818504567756008,0.1463119805563728,0.13529592095214685,0.1581918811790004,0.1581918811790004,0.1581918811790004,0.1581918811790004,0.1581918811790004
38.40993672298019,0.13834396710538624,0.1428551743689681,0.14868194131645418,0.14785717449208316,0.13638809438479807,0.1570449908904119,0.1570449908904119,0.1570449908904119,0.1570449908904119,0.1570449908904119
38.3503864334872,0.1361241933863973,0.14294937664816043,0.14494878726924604,0.14780406615267125,0.13482548225494656,0.15692439209455522,0.15692439209455522,0.15692439209455522,0.15692439209455522,0.15692439209455522
38.291020510215546,0.13674207883555872,0.14133462772486455,0.1471926421919655,0.14409872477089483,0.13505689028454773,0.15572628839383526,0.15572628839383526,0.15572628839383526,0.15572628839383526,0.15572628839383526
38.23183809829868,0.13554169101836383,0.14218727495205497,0.14537321621662352,0.14647979031400082,0.13510207965856183,0.15754510057952903,0.15754510057952903,0.15754510057952903,0.15754510057952903,0.15754510057952903
38.172838348146975,0.13552447324677416,0.14326617698722596,0.1456634803198563,0.14662615497123077,0.13437126942477665,0.1556397937152454,0.1556397937152454,0.1556397937152454,0.1556397937152454,0.1556397937152454
38.114020415407154,0.13685552995918987,0.141808048654518,0.14511689335225286,0.14583916365370858,0.1341383223403176,0.15668285217157718,0.15668285217157718,0.15668285217157718,0.15668285217157718,0.15668285217157718
38.05538346092192,0.13608055402878907,0.13986418826108618,0.14511779389377563,0.14355305952728356,0.13288700680685797,0.15413651414580148,0.15413651414580148,0.15413651414580148,0.15413651414580148,0.15413651414580148
37.99692665069008,0.1351097971554771,0.14085616096197265,0.14358290125529255,0.14584267572165346,0.1352223380324507,0.1549869722090191,0.1549869722090191,0.1549869722090191,0.1549869722090191,0.1549869722090191
37.93864915582706,0.13374764719124813,0.13989403144420937,0.1456639713597349,0.14412895165980663,0.13314691969537779,0.15407874196011606,0.15407874196011606,0.15407874196011606,0.15407874196011606,0.15407874196011606
37.88055015252564,0.1327759071810147,0.1387986051331128,0.14420948887410995,0.14336294997505372,0.1349241334218625,0.1546026637973092,0.1546026637973092,0.1546026637973092,0.1546026637973092,0.1546026637973092
37.822628822017194,0.1314930202086408,0.1414663561109956,0.1437904248845603,0.14247860874130908,0.13401018791195562,0.15350851670776827,0.15350851670776827,0.15350851670776827,0.15350851670776827,0.15350851670776827
37.764884350533194,0.13107962954109265,0.1391145151099335,0.14240535529377019,0.13839595793556844,0.13322449513908755,0.15411231523192015,0.15411231523192015,0.15411231523192015,0.15411231523192015,0.15411231523192015
37.707315929267146,0.13047255268976973,0.14045983281841243,0.14386051578668707,0.143414203766369,0.132837336129199,0.15018976287548716,0.15018976287548716,0.15018976287548716,0.15018976287548716,0.15018976287548716
37.64992275433674,0.12875453247114768,0.13597492373432116,0.14083209184764459,0.1370690655810801,0.13240851620192107,0.15071567265316987,0.15071567265316987,0.15071567265316987,0.15071567265316987,0.15071567265316987
37.59270402674657,0.13145677607290307,0.13720840092700945,0.1409765312605553,0.14347063692838952,0.13175799141197475,0.1509509753309793,0.1509509753309793,0.1509509753309793,0.1509509753309793,0.1509509753309793
37.53565895235089,0.13208847793052653,0.135919674748005,0.14089960819898553,0.13991553416784855,0.12872522870646863,0.14975533072234837,0.14975533072234837,0.14975533072234837,0.14975533072234837,0.14975533072234837
37.47878674181703,0.13004644560197812,0.13530067108402438,0.1382158112529711,0.13754204580980042,0.12956473750694927,0.15030745213350577,0.15030745213350577,0.15030745213350577,0.15030745213350577,0.15030745213350577
37.42208661058887,0.1308145887299416,0.13379098806631207,0.14004631349748514,0.13733727933630777,0.1294612919327652,0.15076301977952863,0.15076301977952863,0.15076301977952863,0.15076301977952863,0.15076301977952863
37.365557778850814,0.1296150713568668,0.13618544224001247,0.1384937094349852,0.14009045699901457,0.1282863251556345,0.14806371821008962,0.14806371821008962,0.14806371821008962,0.14806371821008962,0.14806371821008962
37.30919947149208,0.13045917890180211,0.13599976433571995,0.136321329087931,0.13479620992914768,0.13101548955534473,0.15171350585611415,0.15171350585611415,0.15171350585611415,0.15171350585611415,0.15171350585611415
37.25301091807114,0.1303175127184721,0.1334756566167837,0.13776364585620993,0.13846474090618618,0.13000590796962164,0.1482671492357121,0.1482671492357121,0.1482671492357121,0.1482671492357121,0.1482671492357121
37.19699135278081,0.12937201235442977,0.13424221584566273,0.1387779073071044,0.1391713358774747,0.12896932146899823,0.14922906056362537,0.14922906056362537,0.14922906056362537,0.14922906056362537,0.14922906056362537
37.14114001441328,0.1277661845091872,0.13484975816039327,0.13722763044174827,0.1326422248272791,0.1281249570207685,0.14784936157931627,0.14784936157931627,0.14784936157931627,0.14784936157931627,0.14784936157931627
37.0854561463257,0.12802563347346516,0.13305727537705572,0.13714798551176102,0.13950517366637183,0.12804662865948077,0.14751242473536597,0.14751242473536597,0.14751242473536597,0.14751242473536597,0.14751242473536597
37.029938996406045,0.1298785821254505,0.13138146399080172,0.13576710176595566,0.1349941609164479,0.12947840744443115,0.14688116589080188,0.14688116589080188,0.14688116589080188,0.14688116589080188,0.14688116589080188
36.97458781703922,0.12600320828181338,0.1318515827282817,0.13518141038231699,0.13218177184272487,0.12634416487506187,0.14654649602509195,0.14654649602509195,0.14654649602509195,0.14654649602509195,0.14654649602509195
36.9194018650735,0.12611256298306897,0.13034903074187515,0.13855841495639323,0.13721511111968543,0.12528894775087865,0.14629250016450163,0.14629250016450163,0.14629250016450163,0.14629250016450163,0.14629250016450163
36.86438040178725,0.12895626338711824,0.13188968268527543,0.1347172660264069,0.13384557017374635,0.12576245529554772,0.14566510109160116,0.14566510109160116,0.14566510109160116,0.14566510109160116,0.14566510109160116
36.809522692856014,0.1249183650596381,0.1322128971387357,0.13294506483576837,0.13336647765270643,0.1250519837964401,0.14600029789864266,0.14600029789864266,0.14600029789864266,0.14600029789864266,0.14600029789864266
36.75482800831983,0.12531345088049023,0.13014956598107638,0.13607445469662857,0.13196057900066563,0.1255405223281302,0.14430876094775066,0.14430876094775066,0.14430876094775066,0.14430876094775066,0.14430876094775066
36.70029562255081,0.1276355895895052,0.12952618101680555,0.13317272969953095,0.13281582673692713,0.12375599211878954,0.1419823494560719,0.1419823494560719,0.1419823494560719,0.1419823494560719,0.1419823494560719
36.645924814221104,0.12318571594143685,0.1310357644530282,0.13227357265956102,0.13480885392707392,0.12371109870329884,0.14360913532772293,0.14360913532772293,0.14360913532772293,0.14360913532772293,0.14360913532772293
36.59171486627106,0.12460082011747764,0.12910141196431824,0.1296300272614097,0.13070451286837348,0.1254542511929609,0.14287292954203165,0.14287292954203165,0.14287292954203165,0.14287292954203165,0.14287292954203165
36.53766506587776,0.12508525540072915,0.1293131005980991,0.13389001950552692,0.130823620842334,0.12385456349691838,0.14332495692983477,0.14332495692983477,0.14332495692983477,0.14332495692983477,0.14332495692983477
36.48377470442366,0.12257438150822048,0.1292158775773032,0.13202406815207807,0.13244372144449576,0.12256883836407992,0.1418307792933445,0.1418307792933445,0.1418307792933445,0.1418307792933445,0.1418307792933445
36.43004307746576,0.12341846807687153,0.12622817553317425,0.13331312215460975,0.12904905427186852,0.12318547084107524,0.1413833360298289,0.1413833360298289,0.1413833360298289,0.1413833360298289,0.1413833360298289
36.37646948470477,0.12280231301934788,0.12525461563856632,0.13007797688495742,0.13192461175029843,0.12198539458688312,0.1413946637442629,0.1413946637442629,0.1413946637442629,0.1413946637442629,0.1413946637442629
36.32305322995484,0.12240567453750285,0.1291766323626371,0.13054683615468693,0.12845973050274606,0.12293429286797827,0.13979616121581057,0.13979616121581057,0.13979616121581057,0.13979616121581057,0.13979616121581057
36.26979362111326,0.12138529949188925,0.12784642747797223,0.1305511735603455,0.12718762385174712,0.1226338749482672,0.13981945252984182,0.13981945252984182,0.13981945252984182,0.13981945252984182,0.13981945252984182
36.21668997013066,0.12061304028841859,0.12567809585224565,0.12894766605096303,0.13015065213800744,0.12128281786982784,0.1425526597385338,0.1425526597385338,0.1425526597385338,0.1425526597385338,0.1425526597385338
36.16374159298135,0.12088710920161164,0.12629594090797494,0.1303361707452809,0.1271449485458535,0.11967841418770941,0.13629866316898823,0.13629866316898823,0.13629866316898823,0.13629866316898823,0.13629866316898823
36.11094780963393,0.11838991166269784,0.1267521657847653,0.12900804409273364,0.12815555758771574,0.12069026680182664,0.13868348155924892,0.13868348155924892,0.13868348155924892,0.13868348155924892,0.13868348155924892
36.058307944022225,0.12146862875752172,0.12458751972797184,0.1276519352241141,0.1267405161968467,0.12042290637081265,0.1382645451006312,0.1382645451006312,0.1382645451006312,0.1382645451006312,0.1382645451006312
36.00582132401637,0.11886143612217744,0.1240222432013798,0.12627677064403883,0.12729804179936696,0.11857132880331708,0.13665245065771028,0.13665245065771028,0.13665245065771028,0.13665245065771028,0.13665245065771028
35.953487281394246,0.11827644053434903,0.12418707684951436,0.12802366638492418,0.12740725019581006,0.11993749270559624,0.13890119446954924,0.13890119446954924,0.13890119446954924,0.13890119446954924,0.13890119446954924
35.901305151813126,0.1178483326202274,0.12427759411993326,0.12386811221542764,0.12503866251392823,0.11744840562162089,0.1391206202042125,0.1391206202042125,0.1391206202042125,0.1391206202042125,0.1391206202042125
35.849274274781514,0.11943104731391312,0.12283328804341095,0.12603614330600077,0.1285699962553548,0.11817738698687924,0.13345427169942267,0.13345427169942267,0.13345427169942267,0.13345427169942267,0.13345427169942267
35.797393993631324,0.11633211519867286,0.12316300569903307,0.12560583269710332,0.12664972889774795,0.1187814406238139,0.1359677352961304,0.1359677352961304,0.1359677352961304,0.1359677352961304,0.1359677352961304
35.74566365549023,0.11755843081739752,0.12336543071734327,0.12411806194539036,0.12499421322616816,0.11653041043586988,0.1367046479394634,0.1367046479394634,0.1367046479394634,0.1367046479394634,0.1367046479394634
35.69408261125432,0.11562499917093969,0.12039644216377884,0.12433723625992904,0.1257206657315256,0.11814479334418033,0.13425737283564493,0.13425737283564493,0.13425737283564493,0.13425737283564493,0.13425737283564493
35.64265021556087,0.11497308780077,0.1220163410922992,0.12490922747290936,0.12318875050480221,0.1182650397987728,0.13640571792003353,0.13640571792003353,0.13640571792003353,0.13640571792003353,0.13640571792003353
35.5913658267615,0.11694655029486918,0.12267420098940608,0.1240001972799766,0.12307755423106972,0.11558842605608571,0.1336758914520056,0.1336758914520056,0.1336758914520056,0.1336758914520056,0.1336758914520056
35.54022880689546,0.11570851544980536,0.12015282107442568,0.12281665579350914,0.12266683534293336,0.1160500112114267,0.13372331110120583,0.13372331110120583,0.13372331110120583,0.13372331110120583,0.13372331110120583
35.4892385216632,0.11519426672849505,0.12054341493152652,0.12438071790922088,0.1259290584819348,0.11666702844733293,0.1357193149614744,0.1357193149614744,0.1357193149614744,0.1357193149614744,0.1357193149614744
35.43839434040006,0.11410987534928096,0.12088205295315461,0.12075365922631198,0.12173376108338758,0.1145519698025586,0.13106923372591145,0.13106923372591145,0.13106923372591145,0.13106923372591145,0.13106923372591145
35.387695636050424,0.11407019412911983,0.11931189631905458,0.1208818602831863,0.12033362221935096,0.11472986725215747,0.13252237346528722,0.13252237346528722,0.13252237346528722,0.13252237346528722,0.13252237346528722
35.337141785141775,0.11364168432541874,0.12051868199170426,0.12174890696699696,0.1204790989004324,0.1133428734424084,0.13090111446187155,0.13090111446187155,0.13090111446187155,0.13090111446187155,0.13090111446187155
35.28673216775926,0.113905755561207,0.11901333549971128,0.1224424397296685,0.12150679846684992,0.11337327837765931,0.13295342063165735,0.13295342063165735,0.13295342063165735,0.13295342063165735,0.13295342063165735
35.23646616752029,0.1155745840140544,0.11968313379348348,0.120438656298477,0.11793583459726192,0.11269412648044592,0.13050185133559125,0.13050185133559125,0.13050185133559125,0.13050185133559125,0.13050185133559125
35.18634317154942,0.11116845184265065,0.11829933327181417,0.11965352383100476,0.11811576889002232,0.11214940819414286,0.13080517568776787,0.13080517568776787,0.13080517568776787,0.13080517568776787,0.13080517568776787
35.13636257045347,0.11156174681872053,0.11778108895203364,0.11950485775219434,0.12468479127075024,0.11137837026224091,0.12915741134224215,0.12915741134224215,0.12915741134224215,0.12915741134224215,0.12915741134224215
35.0865237582968,0.11069020627842012,0.11599246021307084,0.11881951758752853,0.11678193914451968,0.11072820870412192,0.1301819299455853,0.1301819299455853,0.1301819299455853,0.1301819299455853,0.1301819299455853
35.036826132576834,0.11054556521249825,0.116690424338246,0.11988281979612424,0.11868012306908608,0.10993683212539358,0.12731445153369467,0.12731445153369467,0.12731445153369467,0.12731445153369467,0.12731445153369467
34.98726909419978,0.10938922770545403,0.11649402147389797,0.11645398012818987,0.117831245147451,0.11075418950669635,0.12785238325044512,0.12785238325044512,0.12785238325044512,0.12785238325044512,0.12785238325044512
34.937852047456566,0.10980220668763196,0.11664351933484732,0.12003309611715297,0.11864033076855653,0.11175079931492214,0.12971175195650936,0.12971175195650936,0.12971175195650936,0.12971175195650936,0.12971175195650936
34.88857439999894,0.11107608409319768,0.11534415687453292,0.1157827963771902,0.11682033832466487,0.10987071682645,0.12454788742221268,0.12454788742221268,0.12454788742221268,0.12454788742221268,0.12454788742221268
34.83943556281584,0.11058571956137037,0.11536766570650736,0.11873635466551365,0.11732208936364842,0.11191054081683564,0.12995737019794423,0.12995737019794423,0.12995737019794423,0.12995737019794423,0.12995737019794423
34.79043495020991,0.10886096207134424,0.11777229100686984,0.11460557756373851,0.11925369213471929,0.11038040883951024,0.1252038184069113,0.1252038184069113,0.1252038184069113,0.1252038184069113,0.1252038184069113
34.741571979774214,0.10848937896085478,0.11461999020384152,0.11699045677721746,0.11383027714030863,0.10801382172102232,0.12666850904819535,0.12666850904819535,0.12666850904819535,0.12666850904819535,0.12666850904819535
34.69284607236921,0.10939644915154285,0.11289922770379952,0.11591115471762813,0.11535087571335924,0.10967359686583336,0.1251059930000304,0.1251059930000304,0.1251059930000304,0.1251059930000304,0.1251059930000304
34.64425665209978,0.10672811062707128,0.1146553219771309,0.11625207795779652,0.1175814742163113,0.10801472037667847,0.12516012142925714,0.12516012142925714,0.12516012142925714,0.12516012142925714,0.12516012142925714
34.595803146292646,0.1079443956698262,0.11641506798393944,0.11609318264116524,0.11193713874942508,0.10809796982957907,0.1260645267434317,0.1260645267434317,0.1260645267434317,0.1260645267434317,0.1260645267434317
34.5474849854738,0.10604014772101804,0.11170332754591383,0.11321386950116782,0.11337873488246882,0.10681715519678658,0.12267222410308888,0.12267222410308888,0.12267222410308888,0.12267222410308888,0.12267222410308888
34.499301603346225,0.10723556224403252,0.11223417218512464,0.1148048100387946,0.11542605386723814,0.1069638872912732,0.12466885191471856,0.12466885191471856,0.12466885191471856,0.12466885191471856,0.12466885191471856
34.45125243676775,0.10711996269649308,0.1125505709313425,0.11429974005780429,0.1108941038987798,0.10620979131412056,0.12280238122965292,0.12280238122965292,0.12280238122965292,0.12280238122965292,0.12280238122965292
34.40333692572913,0.10429729977914395,0.11255774835740968,0.11205710734227296,0.112643789930227,0.10544731815530164,0.12367448536867066,0.12367448536867066,0.12367448536867066,0.12367448536867066,0.12367448536867066
34.35555451333229,0.10705296345460379,0.11119340153092992,0.11168915486714384,0.1131915668170294,0.10512455320939718,0.12231462008478866,0.12231462008478866,0.12231462008478866,0.12231462008478866,0.12231462008478866
34.307904645768716,0.1049986443100298,0.10953924219307742,0.11452938244508004,0.11277280387889776,0.10515978283531384,0.1232016102263002,0.1232016102263002,0.1232016102263002,0.1232016102263002,0.1232016102263002
34.260386772298126,0.10647293973620468,0.11086388533868383,0.11123611457272452,0.1126596971360958,0.10554689611282352,0.12261859181071172,0.12261859181071172,0.12261859181071172,0.12261859181071172,0.12261859181071172
34.213000345227165,0.10374021535925176,0.10985238733936437,0.1107757619654564,0.1133010161849592,0.10553444474066195,0.12187123532063857,0.12187123532063857,0.12187123532063857,0.12187123532063857,0.12187123532063857
34.16574481988846,0.103978826369295,0.1089697721600135,0.1112956458216136,0.1102699840913198,0.10537802932824046,0.12231957734808,0.12231957734808,0.12231957734808,0.12231957734808,0.12231957734808
34.11861965461965,0.1041861070152832,0.10966248607305924,0.1103815939488799,0.1136351483704437,0.1054395148630248,0.11868040546241392,0.11868040546241392,0.11868040546241392,0.11868040546241392,0.11868040546241392
34.071624310742756,0.10227363294444032,0.10992546722810652,0.11043382488702116,0.10945681391565996,0.1049481854854394,0.12152350236703052,0.12152350236703052,0.12152350236703052,0.12152350236703052,0.12152350236703052
34.02475825254366,0.103620751025563,0.10983608737873252,0.11042080444383096,0.11450420129997024,0.10257505580196172,0.12151402677155448,0.12151402677155448,0.12151402677155448,0.12151402677155448,0.12151402677155448
33.97802094725171,0.10334677746759732,0.11187785161247692,0.1098208908792875,0.10812306351111416,0.10401447681096268,0.11811356781570671,0.11811356781570671,0.11811356781570671,0.11811356781570671,0.11811356781570671
33.93141186501954,0.10299496482965532,0.10868667896002204,0.10850906926792862,0.10795791602317106,0.10229602685607532,0.11931261988426677,0.11931261988426677,0.11931261988426677,0.11931261988426677,0.11931261988426677
33.88493047890307,0.10226790734658592,0.10852039947641055,0.10838849863283088,0.11271995157655564,0.10148110952439966,0.12119158456534349,0.12119158456534349,0.12119158456534349,0.12119158456534349,0.12119158456534349
33.83857626484165,0.10236474466676695,0.10973138939139584,0.10805603198848795,0.10636834473164707,0.10314834965318447,0.118168802682464,0.118168802682464,0.118168802682464,0.118168802682464,0.118168802682464
33.79234870163831,0.0992082682851552,0.10532590265286572,0.10850057276501512,0.1064173713045016,0.10263014948041556,0.11831247094584348,0.11831247094584348,0.11831247094584348,0.11831247094584348,0.11831247094584348
33.74624727094031,0.101297718740715,0.1054996715986066,0.10904341536703673,0.10879095012580751,0.09943106657932074,0.11711971082154723,0.11711971082154723,0.11711971082154723,0.11711971082154723,0.11711971082154723
33.70027145721968,0.10232067329739636,0.10724489698783916,0.11012315145577659,0.10796965485930463,0.10303501184452792,0.11785531545185789,0.11785531545185789,0.11785531545185789,0.11785531545185789,0.11785531545185789
33.654420747754074,0.09855763813467092,0.10466688389402364,0.1072727620358272,0.1063342686600497,0.10034167484087156,0.11379413935917328,0.11379413935917328,0.11379413935917328,0.11379413935917328,0.11379413935917328
33.60869463260767,0.1006569800717986,0.1049849443318285,0.10724368508728972,0.1076098367112544,0.10001604270054748,0.11887983089367327,0.11887983089367327,0.11887983089367327,0.11887983089367327,0.11887983089367327
33.56309260461227,0.10096984174728908,0.10776784748299992,0.106068080136781,0.10918891245550919,0.10039629822174104,0.11521643442586156,0.11521643442586156,0.11521643442586156,0.11521643442586156,0.11521643442586156
33.51761415934857,0.10022272805786324,0.10367984534292948,0.108880964011925,0.10077122411936217,0.10004339147668088,0.1145475489232416,0.1145475489232416,0.1145475489232416,0.1145475489232416,0.1145475489232416
33.47225879512753,0.09875337110308077,0.10343880870965363,0.10551250520363074,0.10859013448434096,0.10152688495046017,0.1176249033186308,0.1176249033186308,0.1176249033186308,0.1176249033186308,0.1176249033186308
33.42702601297195,0.0998270990540657,0.10331665876188655,0.10497436368125092,0.10426818625736003,0.10188369202520137,0.11362324709917056,0.11362324709917056,0.11362324709917056,0.11362324709917056,0.11362324709917056
33.38191531659817,0.09793309781282912,0.10270213022407892,0.10570162755087496,0.10327940509064013,0.10067148812928504,0.11503841772450468,0.11503841772450468,0.11503841772450468,0.11503841772450468,0.11503841772450468
33.336926212397906,0.09818549975020051,0.1052836350525675,0.1045419890401658,0.1052772515367266,0.09933096302500771,0.11514062139273394,0.11514062139273394,0.11514062139273394,0.11514062139273394,0.11514062139273394
33.29205820942025,0.09882979235402713,0.10398766356238952,0.10490515035964929,0.10205104913482257,0.09860199556621597,0.11361303822969504,0.11361303822969504,0.11361303822969504,0.11361303822969504,0.11361303822969504
33.24731081935382,0.0983361919023792,0.10599839643603334,0.1034687374812904,0.10443161718731105,0.09864715131810484,0.11517609906753867,0.11517609906753867,0.11517609906753867,0.11517609906753867,0.11517609906753867
33.20268355650905,0.09583449561363527,0.10123820756266168,0.105448558059371,0.1026488487929704,0.0983421335804942,0.1157239133866338,0.1157239133866338,0.1157239133866338,0.1157239133866338,0.1157239133866338
33.15817593780059,0.09659564789800408,0.10329381994501616,0.1010609633683902,0.10337801264185675,0.09861022046943008,0.11362669193706829,0.11362669193706829,0.11362669193706829,0.11362669193706829,0.11362669193706829
33.11378748272991,0.09634439518845422,0.1044850579615026,0.1022368091279989,0.10769090405871848,0.09899189161666419,0.1126821652508216,0.1126821652508216,0.1126821652508216,0.1126821652508216,0.1126821652508216
33.069517713367965,0.09617531988842608,0.10185931936555724,0.1033803226060717,0.09889908559536364,0.09714322098947649,0.1141737607061489,0.1141737607061489,0.1141737607061489,0.1141737607061489,0.1141737607061489
33.025366154338116,0.09657791873961552,0.10146556716730425,0.10213719710009272,0.10550010952817906,0.09636078317728046,0.11157176022181987,0.11157176022181987,0.11157176022181987,0.11157176022181987,0.11157176022181987
32.98133233279899,0.09643874698420352,0.10124120919234823,0.10338419457987139,0.10273922878613587,0.09560304756125053,0.11340606678449668,0.11340606678449668,0.11340606678449668,0.11340606678449668,0.11340606678449668
32.93741577842775,0.0960506349603782,0.10102815922246632,0.10223305146663159,0.101969285778104,0.09686989896368473,0.11191301528741708,0.11191301528741708,0.11191301528741708,0.11191301528741708,0.11191301528741708
32.89361602340325,0.09618996043183745,0.09940018407062376,0.10252220733437696,0.10270147176443405,0.09690581921710312,0.11106731742873092,0.11106731742873092,0.11106731742873092,0.11106731742873092,0.11106731742873092
32.84993260238943,0.09469002225680064,0.10049589868432048,0.1008569025557916,0.10367717181537826,0.09427076920678752,0.11275457401222308,0.11275457401222308,0.11275457401222308,0.11275457401222308,0.11275457401222308
32.806365052518885,0.09522841896385338,0.09968468578796143,0.101054217812156,0.09865904223462489,0.09741032429301402,0.11074578445049196,0.11074578445049196,0.11074578445049196,0.11074578445049196,0.11074578445049196
32.76291291337648,0.09237557856769404,0.0987975720030906,0.09961692192259416,0.10096043685154527,0.09541719246654595,0.11311162703765779,0.11311162703765779,0.11311162703765779,0.11311162703765779,0.11311162703765779
32.71957572698313,0.09346508603631373,0.09816432818138707,0.10206675820624064,0.10009678254699914,0.09336385790854716,0.11007608871749412,0.11007608871749412,0.11007608871749412,0.11007608871749412,0.11007608871749412
32.67635303777971,0.09396371021897239,0.10161427572647136,0.10155402420623884,0.09885991409686273,0.09613624785615009,0.1121443008570804,0.1121443008570804,0.1121443008570804,0.1121443008570804,0.1121443008570804
32.63324439261114,0.09399773626475597,0.09982089204733309,0.10072656375295291,0.10250061516415993,0.09581187194784192,0.1098802177711252,0.1098802177711252,0.1098802177711252,0.1098802177711252,0.1098802177711252
