Repository: pupadhyay-web/Alumina_RI

# Alumina_RI
This repository contains raw and processed optical property data for alumina (Al₂O₃) nanoparticles, 
including the complex refractive index, 
photoacoustic spectrometry (PAS), 
and electron energy loss spectroscopy (EELS) measurements.

Alumina_Refractive_Index_1nm.csv
  Description: Complex refractive index (n and k) at 1 nm resolution.
  Wavelength range: 10 nm to 100,000 nm.
  Columns:
	1. Wavelength (nm)
	2. n — real part of refractive index
	3. k — imaginary part of refractive index
  4. k - 25% Interquatile value of refractive index
  5. k - 75% Interquatile value of refractive index

Alumina_Refractive_Index_PAS.csv

File: Alumina_Refractive_Index_EELS.csv (part 5 of 5)
Wavelength (nm),k_1,k_2,k_3,k_4,k_5,k_6,k_7,k_8,k_9,k_10
32.590249340710464,0.09431235723760006,0.09863065514969181,0.09912326342330464,0.09786524252527087,0.09495208041505568,0.11042681991137691,0.11042681991137691,0.11042681991137691,0.11042681991137691,0.11042681991137691
32.54736743368321,0.09323942536607027,0.0996735384029939,0.1015055878756144,0.10116489276300814,0.09718430899862403,0.11153569649634903,0.11153569649634903,0.11153569649634903,0.11153569649634903,0.11153569649634903
32.50459822549178,0.09160818518471273,0.09961865513268872,0.09837748917445167,0.0976742387854155,0.09468635674755248,0.10960986833691844,0.10960986833691844,0.10960986833691844,0.10960986833691844,0.10960986833691844
32.46194127243995,0.09439692560785688,0.09757761818479481,0.10004127233024128,0.09859428028593155,0.0954244750156872,0.11160084180398848,0.11160084180398848,0.11160084180398848,0.11160084180398848,0.11160084180398848
32.4193961331576,0.09403574652950915,0.09920209908032664,0.09830042226992093,0.09746944308762083,0.09392729798837006,0.11036990618466382,0.11036990618466382,0.11036990618466382,0.11036990618466382,0.11036990618466382
32.376962368585396,0.09448517301191553,0.09832686236134701,0.09896495021590193,0.09785790043509661,0.09308916701425773,0.1100852832884212,0.1100852832884212,0.1100852832884212,0.1100852832884212,0.1100852832884212
32.334639541959795,0.09372854767513043,0.096279840095375,0.09900145875150462,0.09968109993683356,0.09404515887388352,0.10917852541941064,0.10917852541941064,0.10917852541941064,0.10917852541941064,0.10917852541941064
32.29242721879797,0.0923672560052297,0.09896933155926495,0.09880023624846813,0.09983750230079456,0.09320950365844329,0.11021134179843084,0.11021134179843084,0.11021134179843084,0.11021134179843084,0.11021134179843084
32.25032496688298,0.09220777286924518,0.09734139142546787,0.09798750239959585,0.09923244690819148,0.09515210301957325,0.10713111858023106,0.10713111858023106,0.10713111858023106,0.10713111858023106,0.10713111858023106
32.20833235624902,0.0920178627595701,0.09850293983503604,0.09845947312756365,0.0954887255744552,0.09362594438111568,0.1089332379357734,0.1089332379357734,0.1089332379357734,0.1089332379357734,0.1089332379357734
32.166448959166765,0.0915511395468465,0.09745754682150012,0.100160635262131,0.10115544902591304,0.09157348113270784,0.10597100290472924,0.10597100290472924,0.10597100290472924,0.10597100290472924,0.10597100290472924
32.124674350128885,0.09141696993595257,0.09829754984811769,0.09795907421525454,0.09564177395246681,0.09223310466381283,0.1100019048017958,0.1100019048017958,0.1100019048017958,0.1100019048017958,0.1100019048017958
32.083008105835596,0.09233740042042307,0.09583220596737776,0.09707908427147836,0.09678296715785324,0.09333796040606256,0.10616571051454518,0.10616571051454518,0.10616571051454518,0.10616571051454518,0.10616571051454518
32.04144980518037,0.09097725857806248,0.09555121284589006,0.09770521827611864,0.09909311207887965,0.09264762498396897,0.10772384935656638,0.10772384935656638,0.10772384935656638,0.10772384935656638,0.10772384935656638
31.99999902923576,0.09022160219270121,0.09712255749425977,0.09631085718202156,0.09331915968177891,0.09381392849483688,0.10684610642607988,0.10684610642607988,0.10684610642607988,0.10684610642607988,0.10684610642607988
31.95865536123933,0.0907034599117144,0.09719743256830268,0.09598582001826952,0.09824146431243024,0.09335385557852585,0.10744230261199283,0.10744230261199283,0.10744230261199283,0.10744230261199283,0.10744230261199283
31.91741838657967,0.09026047408451503,0.09558693651627591,0.09739372644401856,0.09503388844459709,0.0910571558221712,0.10586462102241725,0.10586462102241725,0.10586462102241725,0.10586462102241725,0.10586462102241725
31.876287692782533,0.08836083466483306,0.09535728232333036,0.09524785681186416,0.09931751843962808,0.09095613840299624,0.10758427392750693,0.10758427392750693,0.10758427392750693,0.10758427392750693,0.10758427392750693
31.835262869497097,0.09160089063089007,0.09637387579156434,0.09725378272313424,0.09602049730197398,0.09333736869661936,0.10680749319516762,0.10680749319516762,0.10680749319516762,0.10680749319516762,0.10680749319516762
31.79434350848232,0.08794119445360707,0.09243325368777465,0.09728013882339706,0.09451702259076304,0.09263503852386973,0.1068419286114165,0.1068419286114165,0.1068419286114165,0.1068419286114165,0.1068419286114165
31.75352920359338,0.08931795650322266,0.09503148545338468,0.09508933812484915,0.10002098946539684,0.0927367419855732,0.10640897496499636,0.10640897496499636,0.10640897496499636,0.10640897496499636,0.10640897496499636
31.712819550768256,0.09055180696354496,0.09468217888867327,0.0961532138692385,0.09654605719132175,0.09100491694285279,0.108284258174387,0.108284258174387,0.108284258174387,0.108284258174387,0.108284258174387
31.6722141480144,0.08893501186695014,0.09189800134713978,0.09382946753865219,0.09544217244939916,0.09140172101568625,0.10508727052482256,0.10508727052482256,0.10508727052482256,0.10508727052482256,0.10508727052482256
31.63171259539545,0.08981931851389843,0.0946736392689049,0.09517387690376183,0.09473947955364563,0.09124508599358161,0.10803168043165035,0.10803168043165035,0.10803168043165035,0.10803168043165035,0.10803168043165035
31.591314495018192,0.08880463609100865,0.09290031503438288,0.09607577675862412,0.09595067514862826,0.0902324623728644,0.10401403191430188,0.10401403191430188,0.10401403191430188,0.10401403191430188,0.10401403191430188
31.55101945101944,0.08858249878416154,0.09107078869589583,0.09344071265840383,0.09475641234080538,0.09179267405456502,0.10515778595247847,0.10515778595247847,0.10515778595247847,0.10515778595247847,0.10515778595247847
31.51082706955318,0.09034460858373157,0.09365567245348583,0.09507588629751117,0.09383214772532146,0.09023150039782288,0.10520148570945252,0.10520148570945252,0.10520148570945252,0.10520148570945252,0.10520148570945252
31.470736958777664,0.08808161116249737,0.09372182977179129,0.09408658767032003,0.09542382361903169,0.09215901163375073,0.10519701196882532,0.10519701196882532,0.10519701196882532,0.10519701196882532,0.10519701196882532
31.430748728842747,0.0873435775406295,0.09083969327698685,0.09461086142079736,0.09415521543933257,0.09193125486792046,0.10407773736685952,0.10407773736685952,0.10407773736685952,0.10407773736685952,0.10407773736685952
31.390861991877216,0.08747334569969788,0.09507416674830371,0.09181312073871123,0.09348701157162,0.0898762283743071,0.10467958697386864,0.10467958697386864,0.10467958697386864,0.10467958697386864,0.10467958697386864
31.351076361976222,0.08602228921795733,0.09207210679888476,0.09384069846827096,0.09471751951766585,0.08945397588592906,0.10423194734458918,0.10423194734458918,0.10423194734458918,0.10423194734458918,0.10423194734458918
31.31139145518892,0.08755816014854617,0.09316498891692941,0.09321891268042848,0.09163850259119606,0.0899360134959578,0.10388256753154523,0.10388256753154523,0.10388256753154523,0.10388256753154523,0.10388256753154523
31.271806889505996,0.08762649475342536,0.09239755366619261,0.09185098560031556,0.09351698663286648,0.08986415552935398,0.10289723111748247,0.10289723111748247,0.10289723111748247,0.10289723111748247,0.10289723111748247
31.23232228484753,0.08589521147484333,0.09121633089640976,0.09286272125991758,0.09351070442653524,0.08936323358601558,0.103093509469814,0.103093509469814,0.103093509469814,0.103093509469814,0.103093509469814
31.192937263050748,0.08795040626254126,0.09161990960895171,0.0942112898527228,0.09162124819149582,0.09021911056898631,0.1025621804882676,0.1025621804882676,0.1025621804882676,0.1025621804882676,0.1025621804882676
31.15365144785799,0.08668845067576988,0.0916491010153638,0.09296996410103117,0.09174377066186397,0.08799855454571166,0.10214786882175605,0.10214786882175605,0.10214786882175605,0.10214786882175605,0.10214786882175605
31.114464464904714,0.0860598665590692,0.09242216769416675,0.09402514541208576,0.09383430450763149,0.08857719542885141,0.10474561927755983,0.10474561927755983,0.10474561927755983,0.10474561927755983,0.10474561927755983
31.07537594170759,0.08638038587238593,0.08850685593239663,0.09246414651054612,0.09103701951436341,0.0896134934893563,0.10150107786809776,0.10150107786809776,0.10150107786809776,0.10150107786809776,0.10150107786809776
31.036385507652753,0.08648582370809639,0.09019443386413646,0.09076860538645488,0.09108031914263152,0.08714117249799042,0.1038680942952206,0.1038680942952206,0.1038680942952206,0.1038680942952206,0.1038680942952206
30.99749279398401,0.086433081064443,0.08940059948477717,0.09296329379981673,0.09106987025438326,0.08723387581563768,0.10207860676019068,0.10207860676019068,0.10207860676019068,0.10207860676019068,0.10207860676019068
30.958697433791297,0.08596692231374342,0.08718805766738835,0.09185832166488797,0.08920490396407975,0.08871531838332787,0.10070646625711938,0.10070646625711938,0.10070646625711938,0.10070646625711938,0.10070646625711938
30.919999061999054,0.08460530486215195,0.0902845334998588,0.08948092422667726,0.09119801994759896,0.08647467055531437,0.10115247792698946,0.10115247792698946,0.10115247792698946,0.10115247792698946,0.10115247792698946
30.881397315354864,0.08265164545127705,0.0883671903831119,0.08976061862496931,0.0894681077407312,0.08875617655248812,0.1021480755374768,0.1021480755374768,0.1021480755374768,0.1021480755374768,0.1021480755374768
30.842891832418008,0.08546003875074505,0.08763018524301397,0.09007995900394243,0.09390506154414364,0.08788223328774873,0.10028290290310332,0.10028290290310332,0.10028290290310332,0.10028290290310332,0.10028290290310332
30.804482253548247,0.08367482266297759,0.0888301070521974,0.09098029516283544,0.08840899796702371,0.08728674975465718,0.1010088552234908,0.1010088552234908,0.1010088552234908,0.1010088552234908,0.1010088552234908
30.76616822089458,0.08265051367120475,0.0879942114380369,0.08807287284243748,0.08851095426032625,0.08793615344916515,0.10191217164876332,0.10191217164876332,0.10191217164876332,0.10191217164876332,0.10191217164876332
30.727949378384157,0.0817979922818358,0.08759501310585635,0.08999719168514403,0.09110521048518828,0.08665582471941359,0.09860347903542543,0.09860347903542543,0.09860347903542543,0.09860347903542543,0.09860347903542543
30.689825371711223,0.08318923926150226,0.08630846915634423,0.08909010290085985,0.08900073997242673,0.08575984966951553,0.10074928423643584,0.10074928423643584,0.10074928423643584,0.10074928423643584,0.10074928423643584
30.6517958483262,0.08362153418063353,0.0859792458131659,0.08966210917267663,0.08787275947992307,0.08462337582324651,0.09783362359041615,0.09783362359041615,0.09783362359041615,0.09783362359041615,0.09783362359041615
30.613860457424806,0.08081549955058732,0.08676761485690852,0.0881556275849377,0.08771711187326812,0.0864635826680114,0.09838115467581224,0.09838115467581224,0.09838115467581224,0.09838115467581224,0.09838115467581224
30.576018849937256,0.0816166360639927,0.08619588980237834,0.08705060708015357,0.0869740579459806,0.08630081619270452,0.09942594366447256,0.09942594366447256,0.09942594366447256,0.09942594366447256,0.09942594366447256
30.538270678517588,0.08073608406038393,0.08637886856414424,0.08731981147178065,0.08801795601937239,0.08424916545565297,0.09722461827888566,0.09722461827888566,0.09722461827888566,0.09722461827888566,0.09722461827888566
30.500615597532978,0.08139091460401397,0.08622274928056844,0.08805554281104416,0.08604432476623901,0.08420290123698909,0.09883060579553456,0.09883060579553456,0.09883060579553456,0.09883060579553456,0.09883060579553456
30.46305326305325,0.08119291131074115,0.08510683315536381,0.08662703528837341,0.08705070631766819,0.08510277004959046,0.09784000267163853,0.09784000267163853,0.09784000267163853,0.09784000267163853,0.09784000267163853
30.4255833328404,0.0801149977777363,0.08672217182270467,0.08903763117561338,0.08522315451865786,0.08607536978530446,0.0963006841284533,0.0963006841284533,0.0963006841284533,0.0963006841284533,0.0963006841284533
30.388205466338132,0.07939878058431249,0.08403450041499162,0.08554843451409891,0.08737018425617937,0.08479872238286502,0.09643545402422099,0.09643545402422099,0.09643545402422099,0.09643545402422099,0.09643545402422099
30.35091932466165,0.07983762207465515,0.08358216288628857,0.08569000130709814,0.08460010831956835,0.08538857184515934,0.09691246673322944,0.09691246673322944,0.09691246673322944,0.09691246673322944,0.09691246673322944
30.313724570587308,0.08022342997419203,0.08531904777483491,0.08735225525671073,0.08617163293589128,0.08366670421774654,0.09321773728017267,0.09321773728017267,0.09321773728017267,0.09321773728017267,0.09321773728017267
30.27662086854253,0.07794486015829773,0.08328250940998375,0.08569272938421682,0.08667288855587715,0.08321994545744295,0.09949983315021128,0.09949983315021128,0.09949983315021128,0.09949983315021128,0.09949983315021128
30.239607884595653,0.07759663088479642,0.08238651689461023,0.08493201840514418,0.08258521084916477,0.08283596879616768,0.09422306815517155,0.09422306815517155,0.09422306815517155,0.09422306815517155,0.09422306815517155
30.202685286445966,0.07803095524662108,0.08265177246864469,0.08439436162978027,0.08199455305299842,0.08250909796893369,0.09448329528555582,0.09448329528555582,0.09448329528555582,0.09448329528555582,0.09448329528555582
30.165852743413712,0.07810678756154582,0.08235525854153943,0.08573994105493746,0.08622072072895089,0.08369482800916733,0.09524066239341653,0.09524066239341653,0.09524066239341653,0.09524066239341653,0.09524066239341653
30.12910992643026,0.07709093759700236,0.07994404641599195,0.08292368191622998,0.08136788264873097,0.08319612893767196,0.09454453797980816,0.09454453797980816,0.09454453797980816,0.09454453797980816,0.09454453797980816
30.09245650802828,0.07783485724897275,0.08238154460002249,0.08326401545250844,0.08395696402965122,0.08325518169990613,0.09338554702852744,0.09338554702852744,0.09338554702852744,0.09338554702852744,0.09338554702852744
30.055892162332007,0.07574285315880046,0.08182300369836547,0.08191525477401113,0.08372817666343851,0.08225703168376557,0.09392049085909272,0.09392049085909272,0.09392049085909272,0.09392049085909272,0.09392049085909272
30.019416565047628,0.07683385643734054,0.08226684292302787,0.08310192160383635,0.0830461107429359,0.08253729569876794,0.0922639827661364,0.0922639827661364,0.0922639827661364,0.0922639827661364,0.0922639827661364
29.983029393453627,0.0759813133754505,0.07941555813940254,0.08237417436764094,0.08189489697062094,0.08178123965726199,0.09236300998682835,0.09236300998682835,0.09236300998682835,0.09236300998682835,0.09236300998682835
29.946730326391336,0.07455716716502434,0.08163911224760657,0.08233983620596176,0.08026543543551772,0.07940135949020675,0.09243309810350624,0.09243309810350624,0.09243309810350624,0.09243309810350624,0.09243309810350624
29.910519044255437,0.07547912876550232,0.0800888590862311,0.081172788467486,0.08196932847541234,0.07978776447104258,0.09262158137811283,0.09262158137811283,0.09262158137811283,0.09262158137811283,0.09262158137811283
29.874395228984593,0.07559380010300157,0.0791380479262279,0.07965755980657017,0.08091843495469583,0.08276945180968667,0.09158391352309192,0.09158391352309192,0.09158391352309192,0.09158391352309192,0.09158391352309192
29.838358564052164,0.07431198058052517,0.08014290361369741,0.0811853888204937,0.0797246182788561,0.08154631626717389,0.08988368309917992,0.08988368309917992,0.08988368309917992,0.08988368309917992,0.08988368309917992
29.80240873445692,0.07417293160368946,0.07853866113983737,0.08301723587403685,0.08124805154694016,0.08046047670071385,0.09267696886819357,0.09267696886819357,0.09267696886819357,0.09267696886819357,0.09267696886819357
29.766545426713893,0.07368226818082979,0.07954311770112336,0.08000652981540038,0.08179220341226857,0.08010014277527325,0.08960971092175773,0.08960971092175773,0.08960971092175773,0.08960971092175773,0.08960971092175773
29.730768328845244,0.0739570890320671,0.07876835168017672,0.08018203532879789,0.07901480233092256,0.07905124802686844,0.09077671619981847,0.09077671619981847,0.09077671619981847,0.09077671619981847,0.09077671619981847
29.69507713037124,0.07302111691641792,0.07713310230182156,0.07898545152581603,0.0777794983600698,0.08131914882049478,0.08819928920957722,0.08819928920957722,0.08819928920957722,0.08819928920957722,0.08819928920957722
29.65947152230125,0.07417434876222814,0.07815386847600263,0.07768172026273193,0.07891518301782248,0.07920400016433726,0.09202178374626128,0.09202178374626128,0.09202178374626128,0.09202178374626128,0.09202178374626128
29.62395119712485,0.07346033537145175,0.0765277945010912,0.07904689854111774,0.07777714667494598,0.07904625921348697,0.08943990595172246,0.08943990595172246,0.08943990595172246,0.08943990595172246,0.08943990595172246
29.588515848802924,0.07203057739661425,0.07867606401716572,0.07628458103169097,0.07822676057910699,0.07958100321107922,0.08750145370279484,0.08750145370279484,0.08750145370279484,0.08750145370279484,0.08750145370279484
29.553165172758952,0.07149648974494921,0.07585448020668585,0.07546406738029757,0.07746861113525302,0.07774797025170822,0.089539962826503,0.089539962826503,0.089539962826503,0.089539962826503,0.089539962826503
29.517898865870215,0.07182684562340005,0.07738683237728142,0.0769478234592705,0.07997899077848611,0.07782604443614556,0.08732101480213436,0.08732101480213436,0.08732101480213436,0.08732101480213436,0.08732101480213436
29.48271662645917,0.07090108425997134,0.07700548665512769,0.07648723421074492,0.07610046845772171,0.0774880706579887,0.08752937007862249,0.08752937007862249,0.08752937007862249,0.08752937007862249,0.08752937007862249
29.44761815428481,0.07080958387344978,0.07587343191160789,0.07551447255345221,0.07541553384270873,0.07704545659231907,0.08825414285209358,0.08825414285209358,0.08825414285209358,0.08825414285209358,0.08825414285209358
29.412603150534174,0.07026005409038345,0.07484315075854185,0.07591458887846161,0.07932211597718608,0.07750835006806689,0.08529191553386793,0.08529191553386793,0.08529191553386793,0.08529191553386793,0.08529191553386793
29.37767131781383,0.07095398813019765,0.0743633717191425,0.07550192162683611,0.07415565505819738,0.07815858404137155,0.08788587965633136,0.08788587965633136,0.08788587965633136,0.08788587965633136,0.08788587965633136
29.342822360141447,0.0711162964154524,0.07414769181925839,0.07453104129055357,0.0741551673854382,0.07558989446939497,0.08579349031540534,0.08579349031540534,0.08579349031540534,0.08579349031540534,0.08579349031540534
29.308055982937496,0.07056752925418104,0.07445161665812884,0.07798249710781965,0.07676194116087971,0.07541252503549056,0.0853204190763476,0.0853204190763476,0.0853204190763476,0.0853204190763476,0.0853204190763476
29.273371893016854,0.07013843652229439,0.07465340815467111,0.07562181042922543,0.07275321185213642,0.0754099268179937,0.0843437158983123,0.0843437158983123,0.0843437158983123,0.0843437158983123,0.0843437158983123
29.238769798580662,0.06960633383624303,0.07236715132795926,0.07347232973116824,0.07479465903484539,0.07462304993906865,0.08453467706059102,0.08453467706059102,0.08453467706059102,0.08453467706059102,0.08453467706059102
29.20424940920808,0.0683903101578701,0.07240551267324068,0.07430518124857442,0.07352298004565638,0.07261780356749406,0.0830895322825138,0.0830895322825138,0.0830895322825138,0.0830895322825138,0.0830895322825138
29.16981043584816,0.06855626947752354,0.07110171620662539,0.07301264723575149,0.07345190651367536,0.07412904801878596,0.08481925607169145,0.08481925607169145,0.08481925607169145,0.08481925607169145,0.08481925607169145
29.13545259081183,0.06919767805165974,0.0720635340784999,0.07251517102941892,0.07258994357453571,0.07440927762676608,0.08319862080116708,0.08319862080116708,0.08319862080116708,0.08319862080116708,0.08319862080116708
29.101175587763812,0.06663663065794478,0.07180187353781435,0.07356123672501114,0.07130427923301041,0.07368544360041743,0.08334805359316164,0.08334805359316164,0.08334805359316164,0.08334805359316164,0.08334805359316164
29.066979141714743,0.06730328228123217,0.07015175693592225,0.07167702698161967,0.07388528077679234,0.07338032185928707,0.08085201286675328,0.08085201286675328,0.08085201286675328,0.08085201286675328,0.08085201286675328
29.0328629690132,0.06574112262461579,0.07065625230583568,0.07230966676416589,0.07218890389632647,0.07267361707965099,0.08245099259067469,0.08245099259067469,0.08245099259067469,0.08245099259067469,0.08245099259067469
28.99882678733792,0.06580631991925844,0.07221544473856718,0.07081451952837743,0.06963785352940777,0.0727470688949694,0.0804335408165352,0.0804335408165352,0.0804335408165352,0.0804335408165352,0.0804335408165352
28.964870315689986,0.06503057377109514,0.07033814838334719,0.07062264481630628,0.07314973794529545,0.07325856968541977,0.08267559632472418,0.08267559632472418,0.08267559632472418,0.08267559632472418,0.08267559632472418
28.93099327438508,0.06445947355588706,0.06906441757736649,0.07177974267803917,0.0681942226417763,0.0740080779527284,0.08112357955983877,0.08112357955983877,0.08112357955983877,0.08112357955983877,0.08112357955983877
28.897195385045848,0.06479900502216525,0.07017546507795601,0.06900226313365133,0.07020248140206993,0.07135144931969481,0.07985742860123368,0.07985742860123368,0.07985742860123368,0.07985742860123368,0.07985742860123368
28.863476370594217,0.06283818010975119,0.06687090848814378,0.07031205239294351,0.07058323437416296,0.07265557072647241,0.08033676536179414,0.08033676536179414,0.08033676536179414,0.08033676536179414,0.08033676536179414
28.82983595524388,0.06404401422805404,0.06806986370544744,0.06991546280380317,0.06753213645045365,0.07239315680656179,0.07805374725203977,0.07805374725203977,0.07805374725203977,0.07805374725203977,0.07805374725203977
28.796273864492715,0.06347202152852188,0.06692074107424936,0.06900487613068731,0.07021055887943961,0.07048867492784641,0.0808373142719788,0.0808373142719788,0.0808373142719788,0.0808373142719788,0.0808373142719788
28.7627898251154,0.06370226550630724,0.06737611381631442,0.0690925752512217,0.06708531354956564,0.07155958533281548,0.07769025151026639,0.07769025151026639,0.07769025151026639,0.07769025151026639,0.07769025151026639
28.72938356515592,0.0617808386475972,0.06619709162379281,0.06807922053812658,0.06893457241290901,0.07009921091179311,0.07929424331447915,0.07929424331447915,0.07929424331447915,0.07929424331447915,0.07929424331447915
28.696054813920234,0.062496119468775535,0.06636401928406331,0.06896879305178275,0.06855582431872329,0.06904268769928548,0.0769240857364611,0.0769240857364611,0.0769240857364611,0.0769240857364611,0.0769240857364611
28.662803301968996,0.06123491522214762,0.06649782271628239,0.06593032017514122,0.06429933839124383,0.06974590239806297,0.07675607470328413,0.07675607470328413,0.07675607470328413,0.07675607470328413,0.07675607470328413
28.629628761110233,0.06231099275178513,0.06435289363324417,0.0689747764341966,0.06729284260689551,0.06970466448114529,0.07670866966806697,0.07670866966806697,0.07670866966806697,0.07670866966806697,0.07670866966806697
28.59653092439219,0.0600457660367176,0.06458242774961165,0.06593928955858791,0.06723414485667455,0.06868462687336964,0.07580634024398089,0.07580634024398089,0.07580634024398089,0.07580634024398089,0.07580634024398089
28.56350952609612,0.06093787568931968,0.06391456931631335,0.06454760470833722,0.06564552365924782,0.06982871393768332,0.07501148160986662,0.07501148160986662,0.07501148160986662,0.07501148160986662,0.07501148160986662
28.530564301729232,0.05866030073968027,0.0644760873557435,0.06487358409046083,0.06527211063934145,0.06879382886478375,0.07504387648525168,0.07504387648525168,0.07504387648525168,0.07504387648525168,0.07504387648525168
28.49769498801756,0.05943262344938939,0.06313843159950996,0.06407569157283938,0.06381194702036065,0.06683349392986979,0.0744234857802257,0.0744234857802257,0.0744234857802257,0.0744234857802257,0.0744234857802257
28.464901322899017,0.05832109783033465,0.06280110303420314,0.06286256361320655,0.06501333903279792,0.06765283767151989,0.07490685761397423,0.07490685761397423,0.07490685761397423,0.07490685761397423,0.07490685761397423
28.432183045516368,0.056774579532446606,0.06400005470393924,0.06212532768104004,0.06267597861076185,0.06858221479020188,0.07312109693185702,0.07312109693185702,0.07312109693185702,0.07312109693185702,0.07312109693185702
28.39953989621038,0.0578264821170846,0.06174682826639524,0.06369670044640102,0.061314042687312095,0.0669014869056055,0.07266208503635979,0.07266208503635979,0.07266208503635979,0.07266208503635979,0.07266208503635979
28.366971616512892,0.05734657694505583,0.06254756962721342,0.06278352916602062,0.06241999924002964,0.06627308580441336,0.0734780262231269,0.0734780262231269,0.0734780262231269,0.0734780262231269,0.0734780262231269
28.334477949140023,0.05701153385701527,0.061918756367265154,0.06256206509021112,0.0627042207604952,0.06645776630740993,0.07267832681399057,0.07267832681399057,0.07267832681399057,0.07267832681399057,0.07267832681399057
28.302058637985407,0.05609391875072632,0.06086055525925289,0.06125398539907719,0.06430116552525955,0.06754068285067703,0.07096394943174555,0.07096394943174555,0.07096394943174555,0.07096394943174555,0.07096394943174555
28.269713428113416,0.056202699101522126,0.060193306696989295,0.06159606764254787,0.059103325111941,0.06469891726859896,0.07250808192400778,0.07250808192400778,0.07250808192400778,0.07250808192400778,0.07250808192400778
28.237442065752564,0.0560567234152464,0.06038796920471916,0.06014194295584431,0.06096531496966826,0.06406330625700132,0.07146704226083891,0.07146704226083891,0.07146704226083891,0.07146704226083891,0.07146704226083891
28.20524429828876,0.05468190160879719,0.059453367436233834,0.05965681079906014,0.060963721306400015,0.06587032948198628,0.07130830338483989,0.07130830338483989,0.07130830338483989,0.07130830338483989,0.07130830338483989
28.173119874258823,0.055063815520647146,0.05907296500340513,0.05877588389444651,0.05719422718870915,0.06429483233074516,0.07096743607436534,0.07096743607436534,0.07096743607436534,0.07096743607436534,0.07096743607436534
28.14106854334385,0.05473838100163832,0.05837884882432509,0.05877167451501166,0.05981632918027638,0.06416888479020769,0.06979654480018152,0.06979654480018152,0.06979654480018152,0.06979654480018152,0.06979654480018152
28.10909005636277,0.05277571709237543,0.05628462287870128,0.05883691443732385,0.06038361907041776,0.06454748483551188,0.06994068585364761,0.06994068585364761,0.06994068585364761,0.06994068585364761,0.06994068585364761
28.077184165265884,0.052630439771693245,0.05770556474481815,0.05726847622169617,0.05574140049418471,0.06258561574188115,0.06797182848472573,0.06797182848472573,0.06797182848472573,0.06797182848472573,0.06797182848472573
28.045350623128392,0.051393103821517766,0.0573105007704328,0.05645088303953808,0.05734924559655912,0.06478788076774077,0.0689032059315,0.0689032059315,0.0689032059315,0.0689032059315,0.0689032059315
28.013589184144102,0.05195963447910205,0.05672357804585369,0.058261365096994526,0.056341103097795366,0.06372803497910422,0.0676862202725155,0.0676862202725155,0.0676862202725155,0.0676862202725155,0.0676862202725155
27.98189960361905,0.05135456314996584,0.054785213259414205,0.05576539944470844,0.0548574530642228,0.062478534593786925,0.06701537910980511,0.06701537910980511,0.06701537910980511,0.06701537910980511,0.06701537910980511
27.950281637965247,0.051413634119891714,0.05458220657461573,0.05669309093304042,0.0558454869523646,0.06214903519301209,0.06841869748800465,0.06841869748800465,0.06841869748800465,0.06841869748800465,0.06841869748800465
27.918735044694404,0.050857813635432285,0.0539197337529224,0.0552582014477512,0.054682040554820434,0.061606567635724974,0.06740899190074172,0.06740899190074172,0.06740899190074172,0.06740899190074172,0.06740899190074172
27.887259582411772,0.049606483662824045,0.05425430700921608,0.05514489279523855,0.05399226115895352,0.0613391108635505,0.06498796371760315,0.06498796371760315,0.06498796371760315,0.06498796371760315,0.06498796371760315
27.85585501080996,0.049192931506408515,0.052803720222933594,0.053723666288339474,0.053128090969565805,0.060966526574284925,0.06636219570394766,0.06636219570394766,0.06636219570394766,0.06636219570394766,0.06636219570394766
27.824521090662817,0.04784148623936526,0.05317978621107607,0.05491519818823929,0.053982181403190235,0.061257563942569614,0.06641257052755213,0.06641257052755213,0.06641257052755213,0.06641257052755213,0.06641257052755213
27.793257583819372,0.046854192756364266,0.05254032878292833,0.05215319471887517,0.0522244137611388,0.060337344471996415,0.0632509690886743,0.0632509690886743,0.0632509690886743,0.0632509690886743,0.0632509690886743
27.7620642531978,0.04570158835000388,0.051521998751886906,0.05211777359761959,0.05287280234026692,0.059022899025657,0.06459717096708058,0.06459717096708058,0.06459717096708058,0.06459717096708058,0.06459717096708058
27.730940862779423,0.04626605193334533,0.05239427628809996,0.05134719862366293,0.0496508246874288,0.0600513778623955,0.06347043006497885,0.06347043006497885,0.06347043006497885,0.06347043006497885,0.06347043006497885
27.699887177602736,0.045502027357189674,0.04946190475099193,0.05163130491906042,0.05091269719345228,0.05952735600601418,0.06283312861360126,0.06283312861360126,0.06283312861360126,0.06283312861360126,0.06283312861360126
27.668902963757542,0.04249917424866032,0.04980844570785998,0.048206498027121965,0.05010379090974888,0.05952927879430779,0.06300924091754767,0.06300924091754767,0.06300924091754767,0.06300924091754767,0.06300924091754767
27.637987988379045,0.04338255304468089,0.049573819669368725,0.0495304294749689,0.04830909477966643,0.05784265764066186,0.06284832300606479,0.06284832300606479,0.06284832300606479,0.06284832300606479,0.06284832300606479
27.607142019642012,0.04158579091049022,0.04869246572274039,0.04828363207414597,0.0474150100114524,0.057694402594415765,0.06160960789593152,0.06160960789593152,0.06160960789593152,0.06160960789593152,0.06160960789593152
27.576364826755007,0.039641888883523366,0.04544197078738952,0.04702201267173268,0.04652936594863842,0.057675405152528815,0.06187507726699906,0.06187507726699906,0.06187507726699906,0.06187507726699906,0.06187507726699906
27.54565617995461,0.03955643499756029,0.04853403688311455,0.04637330596510543,0.04699178446357938,0.0591621821636427,0.06169142163062508,0.06169142163062508,0.06169142163062508,0.06169142163062508,0.06169142163062508
27.515015850499715,0.034333044299315,0.04506600225487487,0.04639363634845193,0.04526568599541012,0.05815978180690838,0.05948033035689369,0.05948033035689369,0.05948033035689369,0.05948033035689369,0.05948033035689369
